Repository: Jitiff0501/XPS-Analyser

# XPS Fit Studio + Avantage2XPSPEAK

下载：仓库右侧 **Releases → latest**

| 程序 | 用途 |
|---|---|
| `XPSFitStudio.exe` | XPS 峰拟合（替代 XPSPEAK 4.1）。双击运行，无需安装 Python |
| `Avantage2XPSPEAK.exe` | 把 Avantage `.VGD` / 导出表格转成 XPSPEAK 4.1 的两列 txt |

## XPS Fit Studio 使用
1. **打开文件夹**：一次读入样品文件夹（含子文件夹）里所有元素的 `.VGD`，按样品分组；图上方的元素标签（或键盘 ← →）切换元素。也可“打开文件”选单个文件（`.VGD`、Avantage 导出 Excel/CSV、XPSPEAK txt），或拖拽到左侧。
2. **能量校正**：在 C1s 谱选中 C-C 峰 → “选中峰 → C1s 284.8 eV”，同文件夹（同样品）的谱一起平移。
3. **背景**：Shirley / Linear / Tougaard；范围可输入，或“选背景范围”后在图上横向拖动框选（或点两下）。
4. **加峰**：“＋ 添加峰”可选 **单峰 / 双峰 / 卫星峰 / 未知重叠峰**；“－ 删除峰”（删除双峰主峰时副峰一起删）。也可套用模板（Al2p、C1s、O1s、Ti2p）。
   - 双峰：间距、面积比可修改，并可选择拟合时**锁定**或在范围内**自由拟合**。
   - 卫星峰：归属某个主峰，ΔE / 面积比可锁定或自由；计入面积%。
   - 未知重叠峰：参与拟合，但**不计入**面积% 和原子% 定量。
   - FWHM / L%：“参数相等…”里选参考峰并**多选**要相等的峰（取消勾选即解除）；勾选“固定”可锁定数值。
   - 图上拖动峰顶圆点：左右移位置、上下改高度，按住 Shift 左右拖改 FWHM；框选放大，双击或“⤢ 复位”恢复。
   - 双击峰可设固定、上下限、绑定关系。
5. **拟合**，看残差；“用相同设置拟合全部同类谱”可批量处理（如深度剖析）。
6. **导出**：拟合图（PNG / TIFF / SVG / PDF，带实时预览；可设 x 范围、主刻度间距、次刻度，y 轴数字和刻度开关，图例位置、尺寸、字号、DPI），Excel（全部峰参数 + 每条谱的曲线），CSV（给 Origin），XPSPEAK txt。保存在原数据旁的 `xpsfit_output\`。
7. **定量与比例**：按样品列出元素原子%、化学态原子%（主峰 + 双峰副峰 + 卫星峰；未知重叠峰不计），可任选两项（如 O/Al、Al2O3/Al0）组成比例表，一键复制到 Excel。ALTHERMO1 灵敏度因子，原子% ∝ 面积 / (SF·KE^0.6)，SF 可修改。

用户模板、修改过的 SF 保存在 `%USERPROFILE%\XPSFitStudio\`。

峰型为 Gaussian–Lorentzian 混合（GL sum，L% 默认 20–30 固定），拟合用带边界的最小二乘（泊松权重）。

## 开发
```
pip install numpy scipy matplotlib pandas openpyxl xlrd pywebview
python run_xpsfit.py                 # 桌面窗口（无 pywebview 时用浏览器）
python -m unittest test_xpsfit_core test_avantage_to_xpspeak
```
推送到 main 后 GitHub Actions 自动在 Windows 上测试、打包并发布到 Releases。

File: docs/AUTOFIT_SOP.md
# XPS Fit Studio 自动拟合 SOP

> 版本：XPS Fit Studio v0.1（2026-11）　适用：Thermo Avantage 采集的单色 Al Kα 数据（`.VGD` 或导出表格）
> 本 SOP 说明“⚡ 一键拟合”每一步做什么、依据是什么、什么时候需要人工复核，以及经过验证的准确度。

---

## 1. 适用范围与前提

| 项目 | 要求 / 说明 |
|---|---|
| 激发源 | 单色 Al Kα（hν = 1486.68 eV，自动从 `.VGD` 读取）。其他激发源请在文件或参数中确认 hν。 |
| 数据 | 高分辨谱（每个轨道一个窗口）与全谱（survey，范围 > 300 eV）。强度为 Avantage 的 CPS 原值，程序不平滑、不归一化。 |
| 样品组织 | 一个样品一个文件夹，里面放该样品的全部谱（含全谱）。“打开文件夹”会按文件夹自动分组。 |
| 内置详细模型 | Al2p、Co2p、Cr2p、Cu2p、Fe2p（FeO / Fe₃O₄ / Fe₂O₃·FeOOH 物相）、O1s、C1s。其他轨道使用通用模型（NIST 参考或数据中检测到的峰）。 |
| 不适用 | 差分荷电严重的绝缘样品、非单色源（有 Kα3,4 卫星）、强烈 X 射线损伤的样品——需人工处理。 |

---

## 2. 标准流程（操作）

1. **打开文件夹**：选择样品文件夹（或其上一级，自动按子文件夹分成多个样品）。
2. **检查识别结果**：左侧每条谱显示轨道标签；文件名里没有轨道信息的谱会显示“（自动识别）”。全谱会在图上标出各峰归属，右侧列出识别到的元素。识别不对时双击名称重命名。
3. **能量校正（推荐，右侧“手动调整 › 能量校正”）**：
   - 导电的金属 / 合金样品：以金属峰为参考（如 Co⁰ 2p3/2 = 778.2 eV、Cr⁰ 574.3、Cu⁰ 932.6、Al⁰ 72.6）。
   - 绝缘或有污染碳的样品：在 C1s 里选中 **C–C（约 284.5–285 eV 的峰）** 定到 284.8 eV。
   - **注意**：含碳化物的样品，C1s 最高峰可能是 ~283 eV 的金属碳化物，不是 C–C。
   - 未校正也能一键拟合：程序会以金属峰为参照把模型整体平移，并在报告里提示偏差。
4. **选择氧化态**（一键拟合按钮上方，Al2p、Co2p、Cr2p、Cu2p、Fe2p 适用，记住上次选择）：
   - **自动**（默认）：金属态、氧化态都先放进模型，各自与“去掉这一组”的模型比较 BIC 决定是否保留；对 Al、Co、Cr 再拟合一个“仅金属（金属拖尾放宽）”模型，若它同样好或更好，报告“氧化态比例无法由谱唯一确定，范围 0–X%”。
   - **金属 + 氧化**：两者都保留（Cu2p 即使没有卫星信号也加入 Cu²⁺）。
   - **仅金属**：不加氧化峰；金属拖尾自动放宽（T ≤ 0.8、τ ≤ 3.5 eV），Co 加入金属自身的 +3 / +5 eV 损失峰（2p3/2 与 2p1/2）；落在被排除化学态位置上的残差峰和预置重叠峰都不加（否则它们会以别的名字把氧化态“补回来”）。
   - **仅氧化**：不加金属峰（Cu 用对称的 Cu⁺ + Cu²⁺）。
   - 选“仅金属 / 仅氧化”时，程序会与完整的“自动”拟合比较；数据明显支持被排除的化学态（BIC 低 10 以上）时报告 ⚠ 提醒。
   - **何时用“仅金属”**：样品在腔内溅射清洁后测量，或有其他证据确认没有氧化。表面暴露过空气的合金，即使体相是金属，通常也有 1–3 nm 的氧化层（XPS 的探测深度约 5–10 nm）。
5. **⚡ 一键拟合本样品全部谱**（右侧顶部；大按钮只拟合当前谱）。拟合后顶部卡片直接显示各化学态比例条、约化 χ² 和残差 RMS。
6. **阅读报告**：逐条说明背景选择、模型、每个附加峰的判断依据和警告（蓝 = 重叠峰，紫 = 卫星峰，绿 = 新化学态，橙 = 警告）。按第 4 节复核。
7. **必要时微调**：所有手动项都在“手动调整”下的折叠分区（峰 / 背景 / 能量校正 / 推荐峰位 / 批量），展开状态会被记住。拖动峰顶 / 背景端点、双击峰改约束，然后“局部微调”或“多起点”。
8. **峰颜色**：同一组峰（自旋轨道双峰、多重分裂分量、卫星）自动同色；点峰表中的颜色圆点，或在“编辑峰”对话框里，可以为整组选择其他颜色或自定义颜色（“自动”恢复默认）。导出的图使用相同颜色。
9. **多样品对比**：谱图上方“⧉ 堆叠对比”把所有样品的同一轨道上下错开叠在一起（扣背景归一化 / 归一化 / 原始），可显示拟合包络、分峰和各样品的化学态比例，勾选参与对比的样品，调节间距，并直接导出论文图（PNG / SVG / PDF / TIFF）。
10. **导出**：拟合图（建议“峰标注：箭头指向峰”）、Excel（全部峰参数、化学态比例、不确定度）、项目文件（可重新打开继续修改）。
11. **语言**：右上角“中 / EN”切换界面和报告语言（导出的文件名与峰名保持不变）。

---

## 3. 自动拟合算法（每一步做什么）

### 3.1 轨道 / 元素识别
- **高分辨谱**：对候选轨道打分——数据峰是否落在该轨道的结合能范围内、是否存在对应的自旋轨道分量（如 Co2p 的 +15.0 eV）、采集窗口是否以该谱线为中心。名称与谱图不符时报告提醒。
- **全谱**：先扣 SNIP 背景，在扣背景后的信号上找峰；**两轮判断**：
  1. 元素“确认”= 最强光电子线存在，且（有 >1 eV 自旋轨道分裂时）两个分量都在；
  2. 其余峰优先归给已确认元素的俄歇峰或次要能级（3p、2s、O2s…），仍无法解释的列为“待确认”。
  这一规则避免了常见误判（如 Co LMM 俄歇 ≈711 eV 误认为 Fe2p、O2s ≈23 eV 误认为 Ta4f）。
- 全谱中**确认**的元素自动加入“样品元素”，用于高分辨谱的重叠峰判断。

### 3.2 背景（任何情况下背景都不高于数据）
| 情况 | 背景 | 依据 |
|---|---|---|
| Shirley 处处不高于数据 | Shirley（端点 5 点平均） | 标准做法 |
| Shirley 会高于数据（≤5σ） | **Smart**：Shirley，但处处 ≤ 平滑数据 | 避免背景切入数据 |
| **Fe2p** | **主动 Shirley**：背景 = Shirley 台阶 + t·D(x)，D(x) = (x−x₀) − W·F(x)（F 为 Shirley 台阶形状，两端为 0），斜坡量 t 与峰**一起拟合**；t 的范围由“背景处处 ≤ 数据 + 3σ”算出，显示时再限制 ≤ 数据 | 本底在台阶之外常有线性斜坡。纯 Shirley 会在中段高过数据（斜坡向上）或低于本底（斜坡向下）；前者被 Smart 压到数据上会**吃掉卫星峰**，后者会凭空多出宽“卫星”。两端平坦区太短、太吵，无法单独估计斜坡（实测标准误与斜坡同量级），所以随峰一起拟合 |
| 本底反向（低 BE 端高于高 BE 端 >2σ），或 Shirley 高于数据 >5σ（窗口内有其他谱线） | **自定义点**：在各峰之间、两端平坦区取局部最低点（离峰 ≥1.2×FWHM、≥1.5 eV，避开峰尾），平滑（PCHIP）连接，并限制 ≤ 数据。长空当（>10 eV）分成两段取点时，若最低点落在分割处（说明是斜坡而不是谷底，如卫星侧坡），该点不取 | Shirley 物理假设不成立 |
| 全谱 | **SNIP**（逐级削峰，保留非弹性台阶） | 全谱常用 |

### 3.3 模型与约束（内置文献约束）
| 轨道 | 组分 | 关键约束 |
|---|---|---|
| Al2p | Al⁰（不对称）+ Al³⁺ | Δ 0.44 eV、1/2:3/2 = 0.5 锁定（3.3a）；Al³⁺ FWHM ≤ 2.0 eV |
| Co2p | Co⁰（不对称）+ Co²⁺ + 卫星（~786 / ~802 eV） | 双峰按 3.3a（Co⁰ Δ 14.9–15.1、Co²⁺ Δ 15.1–16.0）；卫星 FWHM 3–6 eV、卫星/主峰 0.3–0.9 |
| Cr2p | Cr⁰（不对称）+ Cr³⁺ (+ Cr⁶⁺) | 双峰按 3.3a（Cr⁰ Δ 9.2–9.4、Cr³⁺ Δ 9.5–9.9）；Cr³⁺ 多重分裂以宽峰近似 |
| Cu2p | Cu⁰/Cu⁺（不对称）(+ Cu²⁺ + 卫星) | 双峰按 3.3a（Cu⁰/Cu⁺ Δ 19.7–20.0、Cu²⁺ Δ 19.8–20.1）；**Cu²⁺ 仅在 940–946 eV 有卫星信号时作为候选**，卫星/主峰 0.4–0.75（CuO，Biesinger）；Cu⁰ 与 Cu₂O 的 2p3/2 不可分，需 Cu LMM（α′） |
| Fe2p | Fe⁰（不对称）+ 一个氧化物**物相**：FeO / Fe₃O₄ / Fe₂O₃·FeOOH（见 3.5 第 6 条） | 双峰按 3.3a（Fe⁰ Δ 13.0–13.25；氧化物 Δ 13.4–13.9，相对 2p3/2 包络重心）；每个物相：2p3/2 = 主线 + 高 BE 多重分裂线（间距 1.0–2.2 eV、面积比 0.3–0.8、宽度比 1.0–1.4），2p1/2 = 一个宽峰（Coster–Kronig 展宽，宽度为主线的 1.2–2.5 倍），卫星随主线移动。FeO 主线 708.7–709.9、卫星 +5.4–7.0 eV（面积比 0.2–1.0）；Fe₃O₄ 主线 709.6–710.6、卫星宽而弱（+5.5–8.8 eV，面积比 ≤0.2）；Fe₂O₃ 主线 710.1–711.3、卫星 +7.6–9.2 eV（面积比 0.12–0.7） |
| O1s | 晶格 O / 缺陷·羟基 / C–O·吸附水 | 位置窗口 ±0.6–0.9 eV |
| C1s | (金属碳化物) + C–C / C–O / C=O·O–C=O | 282–283.7 eV 有明显信号才加碳化物 |

- **峰位范围**：模板峰 ±1 eV（保证各化学态不互换位置），手动加峰 ±2 eV。
- **FWHM 默认 1–3 eV**（卫星 1–8 eV；金属 Al⁰ 允许 0.6 eV；CuO 主峰允许 3.5 eV）。

### 3.3a 自旋轨道双峰（1/2 与 3/2）的文献约束
所有双峰（一键拟合的模型、残差中新加的化学态、手动“添加双峰”、模板）都使用同一张表 `core.SPIN_ORBIT`，金属态（不对称峰或名称如 Fe0）与化合物分开：
- **ΔE**：在范围内拟合（常用值作起点）。依据 NIST XPS Database (SRD 20) 的分布、Thermo Fisher “XPS Simplified” 元素页与 Biesinger 等（2010、2011）的 2p 数据。
- **面积比**：理论 (2j+1) 比 p 0.5、d 0.667、f 0.75，允许约 ±0.05（背景、Coster–Kronig 效应）；Ti、V 的 2p 实测常偏低，下限放宽。
- **FWHM 倍率**：3d 过渡金属的 2p1/2 因 Coster–Kronig 衰变比 2p3/2 宽（Ti、V 最明显），3d / 4f 分量基本等宽。
- 分裂远小于峰宽、拟合无法分辨时（Al2p、Si2p）按惯例锁定。
- Fe 氧化物物相的 2p3/2 用“主线 + 多重分裂线”描述，2p1/2 的 ΔE 相对包络重心、面积比相对包络总面积，因此同样直接套用本表。
- 拟合后任一项超出范围都会在报告中提示（“…不在文献范围…”）；“推荐峰位”面板和“添加峰 / 编辑峰”对话框显示该轨道的范围。

| 轨道 | ΔE 金属态 (eV) | ΔE 化合物 (eV) | 面积比 1/2:3/2（d: 3/2:5/2，f: 5/2:7/2） | FWHM 倍率（金属 / 化合物） | 备注 |
|---|---|---|---|---|---|
| Al2p | 0.44（0.4–0.46） | 0.44（0.4–0.46） | 0.5 | 1 / 1 | 分裂远小于峰宽，锁定在常用值 |
| Si2p | 0.61（0.58–0.64） | 0.61（0.58–0.64） | 0.5 | 1 / 1 | 分裂远小于峰宽，锁定在常用值 |
| P2p | 0.87（0.83–0.9） | 0.87（0.83–0.9） | 0.45–0.55 | 1 / 1 |  |
| S2p | 1.18（1.15–1.21） | 1.18（1.15–1.21） | 0.45–0.55 | 1 / 1 |  |
| Cl2p | 1.6（1.55–1.65） | 1.6（1.55–1.65） | 0.45–0.55 | 1 / 1 |  |
| K2p | 2.8（2.75–2.85） | 2.8（2.75–2.85） | 0.45–0.55 | 1–1.1 / 1–1.1 |  |
| Ca2p | 3.55（3.5–3.6） | 3.55（3.5–3.6） | 0.45–0.55 | 1–1.1 / 1–1.1 |  |
| Ti2p | 6.1（6–6.2） | 5.7（5.5–5.9） | 0.42–0.55 | 1–1.6 / 1.2–2.2 | 1/2 分量明显更宽（Coster–Kronig） |
| V2p | 7.55（7.4–7.7） | 7.4（7.2–7.6） | 0.4–0.55 | 1–1.8 / 1.2–2.5 | 1/2 分量明显更宽（Coster–Kronig） |
| Cr2p | 9.3（9.2–9.4） | 9.75（9.5–9.9） | 0.45–0.55 | 1–1.5 / 1–1.4 |  |
| Mn2p | 11.15（11–11.3） | 11.65（11.4–11.9） | 0.45–0.55 | 1–1.5 / 1–1.5 |  |
| Fe2p | 13.1（13–13.25） | 13.6（13.4–13.9） | 0.45–0.55 | 1–1.5 / 1–1.4 |  |
| Co2p | 15（14.9–15.1） | 15.5（15.1–16） | 0.45–0.55 | 1–1.4 / 1–1.3 |  |
| Ni2p | 17.3（17.2–17.4） | 17.7（17.4–18） | 0.45–0.55 | 1–1.4 / 1–1.4 |  |
| Cu2p | 19.8（19.7–20） | 19.9（19.8–20.1） | 0.45–0.55 | 1–1.3 / 1–1.3 |  |
| Zn2p | 23.1（23–23.2） | 23.1（23–23.2） | 0.45–0.55 | 1–1.2 / 1–1.2 |  |
| Cu3p | 2.3（2.2–2.4） | 2.3（2.2–2.4） | 0.45–0.55 | 1–1.2 / 1–1.2 |  |
| Zr3d | 2.4（2.35–2.45） | 2.4（2.35–2.45） | 0.62–0.7 | 1–1.1 / 1–1.1 |  |
| Nb3d | 2.75（2.7–2.8） | 2.75（2.7–2.8） | 0.62–0.7 | 1–1.1 / 1–1.1 |  |
| Mo3d | 3.13（3.1–3.18） | 3.13（3.1–3.18） | 0.62–0.7 | 1–1.1 / 1–1.1 |  |
| Ru3d | 4.17（4.1–4.22） | 4.17（4.1–4.22） | 0.62–0.7 | 1–1.1 / 1–1.1 |  |
| Pd3d | 5.26（5.2–5.32） | 5.26（5.2–5.32） | 0.62–0.7 | 1–1.1 / 1–1.1 |  |
| Ag3d | 6（5.95–6.05） | 6（5.95–6.05） | 0.62–0.7 | 1–1.1 / 1–1.1 |  |
| In3d | 7.54（7.48–7.6） | 7.54（7.48–7.6） | 0.62–0.7 | 1–1.1 / 1–1.1 |  |
| Sn3d | 8.41（8.36–8.46） | 8.41（8.36–8.46） | 0.62–0.7 | 1–1.1 / 1–1.1 |  |
| Hf4f | 1.68（1.64–1.72） | 1.68（1.64–1.72） | 0.72–0.78 | 1–1.1 / 1–1.1 |  |
| Ta4f | 1.9（1.86–1.94） | 1.9（1.86–1.94） | 0.72–0.78 | 1–1.1 / 1–1.1 |  |
| W4f | 2.17（2.12–2.22） | 2.17（2.12–2.22） | 0.72–0.78 | 1–1.1 / 1–1.1 |  |
| Pt4f | 3.33（3.3–3.36） | 3.33（3.3–3.36） | 0.72–0.78 | 1–1.1 / 1–1.1 |  |
| Au4f | 3.67（3.64–3.7） | 3.67（3.64–3.7） | 0.72–0.78 | 1–1.1 / 1–1.1 |  |

### 3.4 不对称拖尾（金属态）
- 金属态（Al⁰、Co⁰、Cr⁰、Cu⁰…）用“GL + 高 BE 侧指数拖尾”峰型，面积为真实面积（可直接定量）；氧化物 / 化合物保持对称 GL。
- **两步拟合**：先把拖尾固定在典型值（T=0.25、τ=1.2 eV）让各组分定位，再在常见范围内放开（T 0.05–0.45、τ 0.5–2 eV）。
  *原因*：过长的拖尾会“吃掉”相邻氧化物 / 高价态的信号（验证中曾使 Cr³⁺ 少算 15%、Cr⁶⁺ 漏检）。

### 3.5 重叠峰 / 卫星峰 / 新化学态的判断
按以下顺序，先“预置”，再看残差：

1. **预置重叠峰**：样品中其他元素的谱线若落在当前窗口内（俄歇峰按 BE = hν − KE 换算），拟合前就加入为“重叠峰”（不计入定量）。双峰能级（如 Cu3p 75.1 / 77.4 eV）按锁定间距加入，远离主峰的分量把整对峰锚定。与本谱主峰相距 <1 eV、无法区分的（如 Al2p 窗口里的 Cr3s 与 Al³⁺）不加，只在报告中警告。拟合后面积 <1% 的预置峰自动去掉。谱未做能量校正时，以金属峰检测到的整体偏移同样施加到这些谱线上（否则重叠峰会放在错误的位置）。
2. **化学态测试**：本元素常见、且**能分辨**的其他化学态（与已有组分相距 ≥ max(1.5 eV, 0.8×FWHM)，如 Cr⁶⁺）逐个试加，BIC 明显下降（>10）且面积 ≥2% 才保留。分不开的态（Cr(OH)₃/Cr₂O₃、Al(OH)₃/Al₂O₃、Co³⁺/Co²⁺）不拟合，只提示。
3. **候选组分**：需要卫星佐证的价态（如 Cu²⁺）作为候选，与“不含它”的模型比较 BIC；BIC 更好但 ≥2 个参数卡在约束边界（说明在填补背景或其他信号）时也不保留。
4. **残差检查**：拟合后在残差里找显著峰（>4σ、面积 ≥1.5%），依次判断：
   - **重叠峰**：与同样品其他元素的俄歇峰（±1.5 eV）或能级（±0.9 eV）吻合；已识别的俄歇峰 ±5 eV 内的残差归同一来源（俄歇峰很宽）；
   - **卫星峰**：位于本元素主峰高 BE 侧的卫星区间（Co 2.5–12、Cu 6–12、Ni 5–8、Fe 5–9、Mn 4.5–7、C 5.5–7.5 eV…），且只归给能带卫星的态（如 Cu 只归 Cu²⁺）；
   - **新化学态**：落在本元素常见态的范围内；
   - **无法归属**：加为未知峰（不计入定量），报告提示人工确认。
   每加一个峰都要求 BIC 显著下降（>6），否则撤回。
5. **Co2p 模型对比**：金属 Co 在主峰 +3~+5 eV 有固有损失结构，与 Co²⁺ 卫星区重叠。程序同时拟合 A（肩峰全归 Co²⁺）与 B（加入 Co⁰ 损失峰），**报告 Co²⁺ 范围**，默认显示 BIC 更好的模型。
6. **Fe2p 物相判断**（FeO、Fe₃O₄、Fe₂O₃/FeOOH 的 2p3/2 只差 1–1.5 eV，主要靠卫星区分）：
   - 依次拟合三个**单相**模型（各含 Fe⁰，若有），先粗拟合再各自完整收敛（主动 Shirley 的斜坡需要充分迭代，否则正确的模型也可能没拟合好而落选），按 BIC 选**主物相**，默认显示；
   - 再拟合两相模型（Fe₃O₄ + Fe₂O₃、FeO + Fe₃O₄）。两相模型多出一整套峰，在峰形只是近似时**几乎总能拟合得更好**（模拟中纯 Fe₂O₃ 加第二相，χ² 也能降一半），不能据此确认混合，只用来给出 **Fe²⁺ 比例的范围**；
   - 报告中的“解读”给出：物相、推算的 Fe²⁺:Fe³⁺（FeO 全为 Fe²⁺，Fe₃O₄ 为 1:2，Fe₂O₃ 全为 Fe³⁺）、若为混合时的 Fe²⁺ 范围、金属 Fe⁰ 占比；
   - Fe₂O₃ 与 FeOOH 的 Fe2p 几乎相同，需结合 O1s 中 ~531.2 eV 的 OH 组分判断；
   - 物相判断依赖峰位，**务必先做能量校正**（±0.2 eV 内）。
7. **金属 / 氧化的歧义检查**（自动模式，Al、Co、Cr）：金属峰的真实拖尾可能比默认上限（T ≤ 0.45）更长，这时“金属 + 氧化态”与“长拖尾的纯金属”都能解释主峰高 BE 侧的肩。程序另拟合一个仅金属（T ≤ 0.8、τ ≤ 3.5 eV；Co 含损失峰）模型：BIC 不比默认模型差 10 以上时，报告氧化态比例范围 0–X%。验证：在真实含氧化态（17–69%）的模拟谱上 18 次都没有误报（仅金属模型的 ΔBIC 中位数 +326 至 +754）。
8. **多起点**：最后从 6 组随机起点重拟合，取最优。

### 3.6 质量检查（自动给出警告）
- 背景是否高于数据；参数是否卡在约束边界（峰表 ⚠）；双峰面积比是否偏离理论值 >15%；残差 RMS / 峰高；每个参数的 ±1σ 不确定度（峰表悬停查看）。

---

## 4. 人工复核清单

| 检查 | 通过标准 | 不通过时 |
|---|---|---|
| 背景 | 在峰两侧平坦区贴近数据，任何地方不高于数据 | 拖动背景端点，或改用自定义点背景 |
| 残差 | 无明显结构（< ±3σ 的随机噪声） | 看报告中“无法归属”的峰；补充“样品中其他元素”后重跑 |
| 双峰 | ΔE 与文献一致（±0.1 eV）；1/2:3/2 接近 0.5 / 0.667 / 0.75 | 比值明显偏低多为 1/2 分量处背景或重叠问题 → 只用 3/2 定量 |
| 卡边界（⚠） | 没有，或有合理解释 | 放宽 / 收紧该参数范围后“局部微调” |
| 能量校正 | 金属峰或 C–C 位于参考值 ±0.2 eV | 做校正后重新一键拟合 |
| 卫星 / 重叠 | 归类符合化学常识（如 Cu⁰ 不应有卫星） | 双击峰修改“类型”（主峰 / 卫星 / 未知重叠） |
| 不确定度 | 关键组分面积相对误差 < 10% | 信噪比不足时只报告趋势，不报告精确比例 |
| Fe 物相 | 主物相与卫星特征一致：FeO 在 ~715.5 eV、Fe₂O₃ 在 ~719 eV 有清楚卫星，Fe₃O₄ 只有平台 | 先确认能量校正；需要混合模型时套用模板“Fe2p: Fe₃O₄ + Fe₂O₃”；Fe₂O₃ / FeOOH 结合 O1s 的 OH 判断 |

---

### 4a 拟合不理想时：逐步放宽约束
默认约束（L% 固定 30%、FWHM 1–3 eV、化合物对称、双峰按文献范围、峰位窗口…）偏保守，目的是让一键拟合稳定、各化学态不互相“抢”面积。残差仍有结构时，**不要一次全部放开**：这些参数高度相关，全放开后几乎总能把残差压下去，但化学态比例会失去意义。右侧拟合卡片中的“逐步放宽约束”按风险从低到高逐级放开：

| 级 | 放开的约束 | 风险 | 理由 |
|---|---|---|---|
| 1 | Lorentzian 比例 | 低 | 仪器展宽（高斯）与寿命展宽（洛伦兹）的比例因谱仪和化学态而异，放开它物理上最没有争议 |
| 2 | 背景斜坡 | 低 | 本底在 Shirley 台阶之外常有线性斜坡；随峰拟合，背景仍不高于数据 |
| 3 | FWHM 范围 | 中 | 默认 1–3 eV 适合多数单色 Al Kα 高分辨谱；窄的金属峰或宽的多重分裂峰可能需要更宽的范围 |
| 4 | 金属拖尾 | 中 | 金属的拖尾长度因元素和导电电子而异；过长的拖尾会吃掉相邻氧化态 |
| 5 | 双峰关系超出文献范围 | 高 | 1/2 分量常受背景、重叠和 Coster–Kronig 效应影响；超出文献范围时更可能是背景或重叠的问题，而不是物理 |
| 6 | 化合物不对称 | 高 | 多重分裂或未分辨的成分会让化合物峰看起来不对称；但拖尾很容易把相邻化学态的面积吃掉 |
| 7 | 峰位范围 | 最高 | 峰位放开后，化学态可能互相交换位置；只在能量校正可靠时使用 |

- **放宽一级 ▸**：只放开下一级并重新拟合（含 3 组随机起点），给出 χ²ᵣ 与 BIC 的变化、建议、各化学态比例的变化和新出现的警告。BIC 已计入多出的参数个数：
  - BIC 下降 >10、没有新的物理问题、比例变化 ≤10 个百分点 → **建议保留**；
  - BIC 下降 >10 但比例变化 >10 个百分点，或出现“不在文献范围”“背景高于数据” → **请复核**（结果对这项约束敏感）；
  - BIC 下降 ≤10 或上升 → **建议撤销**（残差的改善不足以支撑多出的参数）。
- **撤销**：退回上一级（逐级可退）。不适用的级别（如已是自定义点背景）自动跳过。
- **自动**：只在低、中风险的前 4 级中逐级尝试，按上面的规则保留或撤回，最后给出汇总；第 5–7 级（双峰超出文献范围、化合物不对称、峰位）只能手动逐级放开。
- 一键拟合会把放宽状态重置为第 0 级。
- **验证**（已知答案的模拟谱，每类 5 次；模拟谱的 L% 为 20–30%，与默认的 30% 不完全一致）：

| 场景 | 化学态比例误差：默认约束（平均 / 最大） | 自动放宽后 | 主要保留的级别 |
|---|---|---|---|
| Co2p（Co⁰+Co²⁺+卫星） | 5.0% / 8.4% | 4.0% / 5.4% | L%（5/5） |
| Cr2p 含 Cr⁶⁺ | 7.2% / 9.0% | 3.9% / 6.5% | L%（5/5） |
| C1s 含碳化物 | 3.6% / 6.9% | 1.8% / 3.7% | FWHM 范围（4/5） |
| Cu2p 含 Cu²⁺ | 3.8% / 5.6% | 4.2% / 5.6% | L%（2/5） |
| Cr2p | 1.6% / 2.4% | 2.6% / 4.8% | L%（5/5） |
| Al2p | 2.7% / 10.7% | 2.8% / 10.7% | 几乎全部撤回 |

  平均误差 4.0% → 3.2%；改善明显的是模型约束与真实线形不一致的情况（L%、FWHM），没有出现大幅变差的情况。
- 报告时注明放开了哪些约束；比例变化很大的级别说明该结果对约束敏感，应在文中给出范围。

## 5. 验证结果

### 5.1 已知答案的模拟谱（`tools/benchmark_autofit.py 8`，每类 8 次，随机参数与泊松噪声）
模拟背景 = 常数 + 线性斜坡（含反向本底）+ 与各峰面积成正比的 Shirley 型台阶。完整表格见 `docs/benchmark_results.md`。

| 场景 | 背景高于数据 | 背景误差 / 峰高 | 化学态比例误差（平均 / 最大） | 双峰间距误差 | 1/2 面积比 | 拖尾·对称 | 归类正确 |
|---|---|---|---|---|---|---|---|
| Co2p（Co⁰+Co²⁺+卫星） | 0/8 | 0.3% | 3.9% / 11.4% | 0.002 eV | 0.496 | 8/8 | 8/8 |
| Cu2p + Cr LMM 重叠 | 0/8 | 0.7% | 0.0% / 0.0% | 0.002 eV | 0.492 | 8/8 | 8/8 |
| Cu2p 含 Cu²⁺ 卫星 | 0/8 | 0.4% | 4.9% / 9.3% | 0.004 eV | 0.500 | 8/8 | 8/8 |
| Cu2p 纯 Cu⁰/Cu⁺（不应出现 Cu²⁺） | 0/8 | 0.4% | 0.0% / 0.0% | 0.004 eV | 0.501 | 8/8 | 8/8 |
| Al2p + Cu3p 重叠 | 0/8 | 1.6% | 2.1% / 4.4% | — | — | 8/8 | 8/8 |
| Al2p | 0/8 | 1.2% | 4.2% / 10.6% | — | — | 8/8 | 8/8 |
| Cr2p 含 Cr⁶⁺ | 0/8 | 0.9% | 4.5% / 7.2% | 0.005 eV | 0.489 | 8/8 | 8/8 |
| Cr2p | 0/8 | 0.9% | 2.1% / 3.4% | 0.003 eV | 0.494 | 8/8 | 8/8 |
| O1s | 0/8 | 1.2% | 0.6% / 1.7% | — | — | — | 8/8 |
| C1s 含碳化物 | 0/8 | 1.4% | 3.6% / 8.5% | — | — | — | 8/8 |
| Fe2p（6 类共 48 条，见下表） | 0/48 | 1.7–6.4% | — | ≤0.011 eV | 0.508–0.527 | 16/16 | 48/48 |
| 全谱（元素识别） | 0/8 | 1.4% | 元素全部找到 8/8，误报 0 | — | — | — | — |

**Fe2p 物相**（真实谱用 Gupta–Sen 型多重分裂生成，与模型线形不同）：

| 场景 | 主物相正确 | Fe²⁺/(Fe²⁺+Fe³⁺) 误差（默认模型，平均 / 最大） | 真值在报告范围内（±0.05） | Fe⁰ 比例误差 |
|---|---|---|---|---|
| Fe₂O₃ | 8/8 | 0.00 / 0.00 | 8/8 | — |
| Fe⁰ + Fe₂O₃ | 7/8 | 0.04 / 0.33 | 7/8 | 5.4% / 8.5% |
| Fe₃O₄ | 6/8 | 0.13 / 0.67 | 6/8 | — |
| Fe⁰ + Fe₃O₄ | 8/8 | 0.00 / 0.00 | 8/8 | 13.8% / 17.4% |
| FeO（含 5–15% Fe³⁺） | 8/8 | 0.11 / 0.14 | 8/8 | — |
| Fe₃O₄ + Fe₂O₃ 混合（各 35–65%） | 8/8（显示其中之一） | 0.16 / 0.20 | 4/8 | — |
| 合计 | **45/48（94%）** | | 41/48 | |

- 1/2 与 3/2 的约束全部来自 3.3a 的文献表；所有场景的分裂误差 ≤ 0.011 eV、面积比 0.489–0.527。
- Fe2p 一键拟合约 20–30 秒（三个单相模型各用两条优化路径拟合，再比较）。

### 5.2 真实数据稳定性（`tools/stability_real.py`；3 个样品 15 条谱，每条再加泊松噪声并整体平移 ±0.3 eV，重复 4 次）
- 背景高于数据：0/60。
- Al、Co、Cr、Cu、O：化学态比例波动 ±0–2%（重叠峰随能量偏移一起平移后，Sample1 Al2p 从 ±6% 降到 ±1%）；C1s（信号弱）：±2–7%。
- 自动模式下 Sample3 Al2p 中 2% 的 Al⁰ 被 BIC 判为不显著而去掉。
- 所有双峰的 ΔE、面积比、FWHM 倍率都在文献范围内；不少到达范围边界（如 Cu、Co⁰ 的面积比 0.45），报告会提示，说明这些谱的 1/2 区域背景或重叠值得复核。
- Sample1（用户确认为全金属态）的金属 / 氧化歧义见 5.3。
- 完整表格见 `docs/stability_real_data.md`。

### 5.3 准确度的含义与局限
- 除 Fe 外，模拟谱的峰形与模型一致，因此 5.1 是**算法本身**的误差；真实谱还受峰形近似（多重分裂、损失结构）影响。Fe 的模拟谱刻意使用与模型不同的线形，更接近真实情况。
- **物理上不可区分的情况**，程序给出范围或提示，而不是单一数字：Co²⁺（金属损失结构 vs 卫星）、Cu⁰ vs Cu₂O、Cr(OH)₃ vs Cr₂O₃、Al(OH)₃ vs Al₂O₃、Co³⁺ vs Co²⁺。
- **Fe2p**：主物相 45/48 正确；错判集中在卫星很弱的 Fe₃O₄（被认成 Fe₂O₃ 或 FeO）——这正是 Fe2p 本身最难区分的情况，请结合卫星特征（4 节复核清单）与其他手段（如 Fe L 边、XRD、穆斯堡尔谱）。程序**无法确认少量混合**（如 Fe₂O₃ 中含 ≤20% Fe₃O₄），报告给出 Fe²⁺ 范围（混合样品中 4/8 的真值落在范围内）；Fe⁰ + Fe₃O₄ 时金属 Fe⁰ 比例偏高约 10–17%（磁铁矿的 Fe²⁺ 低 BE 肩峰与金属拖尾重叠）。
- **金属与氧化物的歧义**：金属峰拖尾的长度会直接影响氧化态比例。用户确认为全金属态的 Sample1：Cr2p 用长拖尾的纯金属模型比“Cr⁰ + Cr³⁺”更好（ΔBIC −64，默认结果 Cr³⁺ 19% 应视为 0–19%）；Al2p 的 Al³⁺ 位置与 Cu3p、Cr3s 重叠，纯金属 + Cu3p 也能解释；Co2p 在 780–790 eV 的宽结构无法用金属线形加损失峰解释（ΔBIC +431），如样品确为金属，需考虑合金中 Co 的特殊卫星结构或表面薄氧化层。
- 内置详细模型目前覆盖 7 种轨道（Al2p、Co2p、Cr2p、Cu2p、Fe2p、O1s、C1s）；其他轨道用通用模型，需人工复核。

---

## 6. 结果报告建议
- 注明：激发源与 hν、能量校正方法与校正量、背景类型、峰型（GL 比例、不对称参数）、约束（双峰间距 / 面积比 / FWHM 范围）、灵敏度因子来源（ALTHERMO1）。
- 对第 5.3 节所列不可区分的情况，报告范围或合并后的组分。
- 附拟合图（建议箭头标注、显示残差）与峰参数表（含 ±1σ）。

## 7. 参考
- Thermo Fisher Scientific, *XPS Simplified* periodic table（Al、Co、Cr、Cu 等元素页面）。
- NIST X-ray Photoelectron Spectroscopy Database, SRD 20（https://srdata.nist.gov/xps/）。
- M. C. Biesinger et al., *Resolving surface chemical states in XPS analysis of first row transition metals, oxides and hydroxides*（Sc–Zn 系列，Appl. Surf. Sci.）。
- M. C. Biesinger et al., *Appl. Surf. Sci.* 257 (2011) 2717（Cr、Mn、Fe、Co、Ni 的氧化物 / 氢氧化物）。
- T. Yamashita, P. Hayes, *Appl. Surf. Sci.* 254 (2008) 2441（Fe²⁺ / Fe³⁺ 的 Fe2p 与卫星）。
- A. P. Grosvenor et al., *Surf. Interface Anal.* 36 (2004) 1564（Fe2p 多重分裂）。
- N. S. McIntyre, D. G. Zetaruk, *Anal. Chem.* 49 (1977) 1521（铁氧化物 XPS）。
- C. G. Ryan et al., SNIP 背景算法（Nucl. Instrum. Methods B, 1988）。
- D. A. Shirley, *Phys. Rev. B* 5, 4709 (1972)。

File: docs/benchmark_results.md
| 场景 | 次数 | 背景高于数据 | 背景误差(相对峰高) | 化学态比例误差 | 双峰间距误差 | 1/2 面积比 | 金属拖尾 / 氧化物对称 | 残差峰归类 | 背景类型 |
|---|---|---|---|---|---|---|---|---|---|
| Co2p（Co⁰+Co²⁺+卫星） | 10 | 0 次 | 0.003（最大 0.006） | 0.044（最大 0.076） | 0.002 | 0.496 | 10/10 · 10/10 | 10/10 | Smart×10 |
| Cu2p + Cr LMM 重叠 | 10 | 0 次 | 0.004（最大 0.006） | 0.000（最大 0.000） | 0.003 | 0.496 | 10/10 · 10/10 | 10/10 | Smart×10 |
| Cu2p 含 Cu²⁺ 卫星 | 10 | 0 次 | 0.005（最大 0.009） | 0.039（最大 0.072） | 0.004 | 0.505 | 10/10 · 10/10 | 10/10 | Smart×10 |
| Cu2p 纯 Cu⁰/Cu⁺ | 10 | 0 次 | 0.004（最大 0.009） | 0.000（最大 0.000） | 0.003 | 0.505 | 10/10 · 10/10 | 10/10 | Smart×9、Points×1 |
| Al2p + Cu3p 重叠 | 10 | 0 次 | 0.019（最大 0.033） | 0.012（最大 0.028） | — | — | 10/10 · 10/10 | 10/10 | Smart×10 |
| Al2p | 10 | 0 次 | 0.010（最大 0.017） | 0.022（最大 0.047） | — | — | 10/10 · 10/10 | 10/10 | Smart×10 |
| Cr2p 含 Cr⁶⁺ | 10 | 0 次 | 0.009（最大 0.016） | 0.065（最大 0.096） | 0.005 | 0.489 | 10/10 · 10/10 | 10/10 | Smart×10 |
| Cr2p | 10 | 0 次 | 0.009（最大 0.017） | 0.016（最大 0.024） | 0.005 | 0.493 | 10/10 · 10/10 | 10/10 | Smart×10 |
| O1s | 10 | 0 次 | 0.010（最大 0.016） | 0.013（最大 0.030） | — | — | — | 10/10 | Smart×10 |
| C1s 含碳化物 | 10 | 0 次 | 0.014（最大 0.032） | 0.030（最大 0.077） | — | — | — | 10/10 | Smart×10 |
| Survey | 10 | 0 次 | 0.014（最大 0.015） | —（最大 —） | — | — | — | — | SNIP×10 |

全谱：10 次，元素全部找到 10 次；误报 无；背景高于数据 0 次；背景误差均值 0.014。

File: docs/stability_real_data.md
| 样品 | 谱 | 背景 | 化学态比例（原始） | 扰动后均值 ± 标准差 | 背景高于数据 |
|---|---|---|---|---|---|
| Sample1 | Al2p | Smart | Al0 2p 62%、Al3+ 2p 38% | Al0 2p 64±1%、Al3+ 2p 36±1% | 0/4 |
| Sample1 | C1s | Smart | C-C/C-H 48%、M-C carbide 45%、C=O / O-C=O 6%、C-O 0% | C-C/C-H 43±3%、M-C carbide 48±5%、C=O / O-C=O 6±2%、C-O 4±3% | 0/4 |
| Sample1 | Co2p | Smart | Co0 2p 54%、Co2+ 2p 46% | Co0 2p 54±0%、Co2+ 2p 46±0% | 0/4 |
| Sample1 | Cr2p | Smart | Cr0 2p 81%、Cr3+ 2p 19% | Cr0 2p 81±0%、Cr3+ 2p 19±0% | 0/4 |
| Sample1 | Cu2p | Points | Cu0/Cu+ 2p 100% | Cu0/Cu+ 2p 100±0% | 0/4 |
| Sample2 | Al2p | Smart | Al3+ 2p 57%、Al0 2p 43% | Al3+ 2p 57±0%、Al0 2p 43±0% | 0/4 |
| Sample2 | C1s | Smart | M-C carbide 42%、C-C/C-H 34%、C-O 21%、C=O / O-C=O 3% | M-C carbide 41±4%、C-C/C-H 32±6%、C-O 18±7%、C=O / O-C=O 9±5% | 0/4 |
| Sample2 | Co2p | Smart | Co0 2p 53%、Co2+ 2p 47% | Co0 2p 54±1%、Co2+ 2p 46±1% | 0/4 |
| Sample2 | Cr2p | Smart | Cr0 2p 82%、Cr3+ 2p 18% | Cr0 2p 82±0%、Cr3+ 2p 18±0% | 0/4 |
| Sample2 | O1s | Smart | O lattice (M-O) 50%、O defect / M-OH 34%、C-O / H2O ads. 16% | O lattice (M-O) 48±1%、O defect / M-OH 35±2%、C-O / H2O ads. 17±2% | 0/4 |
| Sample3 | Al2p | Smart | Al3+ 2p 100% | Al3+ 2p 100±0% | 0/4 |
| Sample3 | C1s | Points | C-C/C-H 62%、M-C carbide 26%、C-O 9%、C=O / O-C=O 4% | C-C/C-H 57±6%、M-C carbide 22±5%、C-O 9±3%、C=O / O-C=O 12±4% | 0/4 |
| Sample3 | Co2p | Smart | Co0 2p 54%、Co2+ 2p 46% | Co0 2p 53±1%、Co2+ 2p 47±1% | 0/4 |
| Sample3 | Cr2p | Smart | Cr3+ 2p 61%、Cr0 2p 30%、Cr6+ 2p 8% | Cr3+ 2p 62±1%、Cr0 2p 29±2%、Cr6+ 2p 9±1% | 0/4 |
| Sample3 | O1s | Smart | O lattice (M-O) 45%、O defect / M-OH 38%、C-O / H2O ads. 17% | O lattice (M-O) 44±0%、O defect / M-OH 38±1%、C-O / H2O ads. 17±0% | 0/4 |
