Repository: Jitiff0501/XPS-Analyser

# XPS Fit Studio + Avantage2XPSPEAK

下载：仓库右侧 **Releases → latest**

| 程序 | 用途 |
|---|---|
| `XPSFitStudio.exe` | XPS 峰拟合（替代 XPSPEAK 4.1）。双击运行，无需安装 Python |
| `Avantage2XPSPEAK.exe` | 把 Avantage `.VGD` / 导出表格转成 XPSPEAK 4.1 的两列 txt |

## XPS Fit Studio 使用
1. **打开文件夹**：一次读入样品文件夹（含子文件夹）里所有元素的 `.VGD`，按样品分组；图上方的元素标签（或键盘 ← →）切换元素。也可“打开文件”选单个文件（`.VGD`、Avantage 导出 Excel/CSV、XPSPEAK txt），或拖拽到左侧。
2. **能量校正**：在 C1s 谱选中 C-C 峰 → “选中峰 → C1s 284.8 eV”，同文件夹（同样品）的谱一起平移。
3. **背景**：Shirley / Linear / Tougaard；范围可输入，或“选背景范围”后在图上横向拖动框选（或点两下）。
4. **加峰**：“＋ 添加峰”可选 **单峰 / 双峰 / 卫星峰 / 未知重叠峰**；“－ 删除峰”（删除双峰主峰时副峰一起删）。也可套用模板（Al2p、C1s、O1s、Ti2p）。
   - 双峰：间距、面积比可修改，并可选择拟合时**锁定**或在范围内**自由拟合**。
   - 卫星峰：归属某个主峰，ΔE / 面积比可锁定或自由；计入面积%。
   - 未知重叠峰：参与拟合，但**不计入**面积% 和原子% 定量。
   - FWHM / L%：“参数相等…”里选参考峰并**多选**要相等的峰（取消勾选即解除）；勾选“固定”可锁定数值。
   - 图上拖动峰顶圆点：左右移位置、上下改高度，按住 Shift 左右拖改 FWHM；框选放大，双击或“⤢ 复位”恢复。
   - 双击峰可设固定、上下限、绑定关系。
5. **拟合**，看残差；“用相同设置拟合全部同类谱”可批量处理（如深度剖析）。
6. **导出**：拟合图（PNG / TIFF / SVG / PDF，带实时预览；可设 x 范围、主刻度间距、次刻度，y 轴数字和刻度开关，图例位置、尺寸、字号、DPI），Excel（全部峰参数 + 每条谱的曲线），CSV（给 Origin），XPSPEAK txt。保存在原数据旁的 `xpsfit_output\`。
7. **定量与比例**：按样品列出元素原子%、化学态原子%（主峰 + 双峰副峰 + 卫星峰；未知重叠峰不计），可任选两项（如 O/Al、Al2O3/Al0）组成比例表，一键复制到 Excel。ALTHERMO1 灵敏度因子，原子% ∝ 面积 / (SF·KE^0.6)，SF 可修改。

用户模板、修改过的 SF 保存在 `%USERPROFILE%\XPSFitStudio\`。

峰型为 Gaussian–Lorentzian 混合（GL sum，L% 默认 20–30 固定），拟合用带边界的最小二乘（泊松权重）。

## 开发
```
pip install numpy scipy matplotlib pandas openpyxl xlrd pywebview
python run_xpsfit.py                 # 桌面窗口（无 pywebview 时用浏览器）
python -m unittest test_xpsfit_core test_avantage_to_xpspeak
```
推送到 main 后 GitHub Actions 自动在 Windows 上测试、打包并发布到 Releases。

File: xpsfit/reference/Al.json
{
 "element": "Al",
 "source": "NIST XPS Database (SRD 20), https://srdata.nist.gov/xps/",
 "records": 508,
 "orbitals": {
  "Al1s": {
   "line": "1s",
   "l": "s",
   "ratio": null,
   "split": null,
   "states": [],
   "satellites": [],
   "n_records": 2
  },
  "Al2p": {
   "line": "2p3/2（含未分辨的 2p）",
   "l": "p",
   "ratio": 0.5,
   "split": {
    "median": 0.41,
    "n": 9,
    "min": 0.4,
    "max": 0.5
   },
   "states": [
    {
     "formula": "AlN",
     "kind": "nitride",
     "name": "aluminum nitride",
     "median": 71.85,
     "q1": 70.6,
     "q3": 73.7,
     "min": 70.44,
     "max": 74.4,
     "n": 6,
     "refs": [
      "https://srdata.nist.gov/xps/XPSSummaryPage/24793",
      "https://srdata.nist.gov/xps/XPSSummaryPage/24800",
      "https://srdata.nist.gov/xps/XPSSummaryPage/66295"
     ]
    },
    {
     "formula": "AlAs",
     "kind": "other",
     "name": "aluminum arsenide",
     "median": 72.8,
     "q1": 72.78,
     "q3": 73.0,
     "min": 72.71,
     "max": 73.6,
     "n": 4,
     "refs": [
      "https://srdata.nist.gov/xps/XPSSummaryPage/24099",
      "https://srdata.nist.gov/xps/XPSSummaryPage/90607",
      "https://srdata.nist.gov/xps/XPSSummaryPage/91271"
     ]
    },
    {
     "formula": "Al",
     "kind": "metal",
     "name": "titanium/magnesium aluminum silicon oxide",
     "median": 72.88,
     "q1": 72.7,
     "q3": 73.0,
     "min": 71.4,
     "max": 73.24,
     "n": 60,
     "refs": [
      "https://srdata.nist.gov/xps/XPSSummaryPage/3094",
      "https://srdata.nist.gov/xps/XPSSummaryPage/5172",
      "https://srdata.nist.gov/xps/XPSSummaryPage/5247"
     ]
    },
    {
     "formula": "AlSb",
     "kind": "other",
     "name": "aluminum stibnide",
     "median": 73.14,
     "q1": 72.93,
     "q3": 73.45,
     "min": 72.8,
     "max": 79.92,
     "n": 6,
     "refs": [
      "https://srdata.nist.gov/xps/XPSSummaryPage/5748",
      "https://srdata.nist.gov/xps/XPSSummaryPage/43337",
      "https://srdata.nist.gov/xps/XPSSummaryPage/134"
     ]
    },
    {
     "formula": "Y3Al5O12",
     "kind": "other",
     "name": "triyttrium(III) pentaaluminum(III) dodecaoxide",
     "median": 73.77,
     "q1": 73.47,
     "q3": 73.88,
     "min": 73.17,
     "max": 74.0,
     "n": 3,
     "refs": [
      "https://srdata.nist.gov/xps/XPSSummaryPage/5082",
      "https://srdata.nist.gov/xps/XPSSummaryPage/5083",
      "https://srdata.nist.gov/xps/XPSSummaryPage/5084"
     ]
    },
    {
     "formula": "Al2O3.3H2O",
     "kind": "other",
     "name": "dialuminum(III) trioxide trihydrate (gibbsite)",
     "median": 73.9,
     "q1": 73.85,
     "q3": 74.05,
     "min": 73.8,
     "max": 74.2,
     "n": 3,
     "refs": [
      "https://srdata.nist.gov/xps/XPSSummaryPage/1737",
      "https://srdata.nist.gov/xps/XPSSummaryPage/1739",
      "https://srdata.nist.gov/xps/XPSSummaryPage/1743"
     ]
    },
    {
     "formula": "Al(OH)3",
     "kind": "hydroxide",
     "name": "aluminum(III) hydroxide",
     "median": 74.3,
     "q1": 74.1,
     "q3": 75.05,
     "min": 73.9,
     "max": 75.9,
     "n": 7,
     "refs": [
      "https://srdata.nist.gov/xps/XPSSummaryPage/24493",
      "https://srdata.nist.gov/xps/XPSSummaryPage/24494",
      "https://srdata.nist.gov/xps/XPSSummaryPage/24495"
     ]
    },
    {
     "formula": "Al2NiO4",
     "kind": "other",
     "name": "aluminum(III) nickelate(II)",
     "median": 74.3,
     "q1": 74.15,
     "q3": 74.5,
     "min": 74.0,
     "max": 74.8,
     "n": 4,
     "refs": [
      "https://srdata.nist.gov/xps/XPSSummaryPage/24900",
      "https://srdata.nist.gov/xps/XPSSummaryPage/24901",
      "https://srdata.nist.gov/xps/XPSSummaryPage/24902"
     ]
    },
    {
     "formula": "Al4Si4O10(OH)8",
     "kind": "other",
     "name": "kaolinite",
     "median": 74.68,
     "q1": 74.59,
     "q3": 74.69,
     "min": 74.5,
     "max": 74.7,
     "n": 3,
     "refs": [
      "https://srdata.nist.gov/xps/XPSSummaryPage/24729",
      "https://srdata.nist.gov/xps/XPSSummaryPage/24733",
      "https://srdata.nist.gov/xps/XPSSummaryPage/24737"
     ]
    },
    {
     "formula": "Al2(WO4)3",
     "kind": "other",
     "name": "aluminum(III) triwolframate(VI)",
     "median": 74.7,
     "q1": 74.5,
     "q3": 74.85,
     "min": 74.3,
     "max": 75.0,
     "n": 3,
     "refs": [
      "https://srdata.nist.gov/xps/XPSSummaryPage/24843",
      "https://srdata.nist.gov/xps/XPSSummaryPage/24844",
      "https://srdata.nist.gov/xps/XPSSummaryPage/54663"
     ]
    },
    {
     "formula": "MgAl2O4",
     "kind": "other",
     "name": "magnesium dialuminum(III) tetraoxide",
     "median": 74.7,
     "q1": 74.4,
     "q3": 75.5,
     "min": 74.1,
     "max": 76.3,
     "n": 3,
     "refs": [
      "https://srdata.nist.gov/xps/XPSSummaryPage/24916",
      "https://srdata.nist.gov/xps/XPSSummaryPage/24918",
      "https://srdata.nist.gov/xps/XPSSummaryPage/111683"
     ]
    },
    {
     "formula": "Al2OSiO4",
     "kind": "other",
     "name": "aluminum(III) oxide silicate",
     "median": 74.7,
     "q1": 74.64,
     "q3": 74.75,
     "min": 74.58,
     "max": 74.8,
     "n": 3,
     "refs": [
      "https://srdata.nist.gov/xps/XPSSummaryPage/24987",
      "https://srdata.nist.gov/xps/XPSSummaryPage/25014",
      "https://srdata.nist.gov/xps/XPSSummaryPage/25015"
     ]
    },
    {
     "formula": "AlO(OH)",
     "kind": "hydroxide",
     "name": "boehmite",
     "median": 75.01,
     "q1": 74.22,
     "q3": 76.02,
     "min": 74.2,
     "max": 76.7,
     "n": 4,
     "refs": [
      "https://srdata.nist.gov/xps/XPSSummaryPage/24692",
      "https://srdata.nist.gov/xps/XPSSummaryPage/24716",
      "https://srdata.nist.gov/xps/XPSSummaryPage/24717"
     ]
    },
    {
     "formula": "Al25Ni75Ox",
     "kind": "other",
     "name": "aluminum nickel alloy(25-75) oxides",
     "median": 75.39,
     "q1": 73.91,
     "q3": 75.59,
     "min": 73.61,
     "max": 75.72,
     "n": 16,
     "refs": [
      "https://srdata.nist.gov/xps/XPSSummaryPage/5066",
      "https://srdata.nist.gov/xps/XPSSummaryPage/5067",
      "https://srdata.nist.gov/xps/XPSSummaryPage/5068"
     ]
    },
    {
     "formula": "AlOx",
     "kind": "oxide",
     "name": "molecular oxygen on aluminum",
     "median": 75.5,
     "q1": 75.2,
     "q3": 75.7,
     "min": 74.9,
     "max": 75.7,
     "n": 4,
     "refs": [
      "https://srdata.nist.gov/xps/XPSSummaryPage/5753",
      "https://srdata.nist.gov/xps/XPSSummaryPage/44022",
      "https://srdata.nist.gov/xps/XPSSummaryPage/44024"
     ]
    },
    {
     "formula": "Al2O3",
     "kind": "oxide",
     "name": "lanthanum/aluminum oxide",
     "median": 75.68,
     "q1": 74.8,
     "q3": 75.8,
     "min": 74.2,
     "max": 76.19,
     "n": 24,
     "refs": [
      "https://srdata.nist.gov/xps/XPSSummaryPage/5803",
      "https://srdata.nist.gov/xps/XPSSummaryPage/5805",
      "https://srdata.nist.gov/xps/XPSSummaryPage/5807"
     ]
    },
    {
     "formula": "AlF3",
     "kind": "other",
     "name": "aluminum trifluoride",
     "median": 76.8,
     "q1": 76.6,
     "q3": 76.95,
     "min": 76.3,
     "max": 77.1,
     "n": 4,
     "refs": [
      "https://srdata.nist.gov/xps/XPSSummaryPage/24173",
      "https://srdata.nist.gov/xps/XPSSummaryPage/2156",
      "https://srdata.nist.gov/xps/XPSSummaryPage/92411"
     ]
    }
   ],
   "satellites": [],
   "n_records": 366
  },
  "Al2s": {
   "line": "2s",
   "l": "s",
   "ratio": null,
   "split": null,
   "states": [
    {
     "formula": "AlN",
     "kind": "nitride",
     "name": "aluminum nitride",
     "median": 115.6,
     "q1": 115.54,
     "q3": 117.5,
     "min": 115.48,
     "max": 119.4,
     "n": 3,
     "refs": [
      "https://srdata.nist.gov/xps/XPSSummaryPage/93020",
      "https://srdata.nist.gov/xps/XPSSummaryPage/113441",
      "https://srdata.nist.gov/xps/XPSSummaryPage/27377"
     ]
    },
    {
     "formula": "Al",
     "kind": "metal",
     "name": "oxygen/aluminum/rhenium",
     "median": 118.0,
     "q1": 117.99,
     "q3": 118.1,
     "min": 117.9,
     "max": 118.41,
     "n": 26,
     "refs": [
      "https://srdata.nist.gov/xps/XPSSummaryPage/111576",
      "https://srdata.nist.gov/xps/XPSSummaryPage/92694",
      "https://srdata.nist.gov/xps/XPSSummaryPage/41279"
     ]
    },
    {
     "formula": "AlOx",
     "kind": "oxide",
     "name": "molecular oxygen on aluminum",
     "median": 120.4,
     "q1": 120.3,
     "q3": 120.4,
     "min": 120.2,
     "max": 120.4,
     "n": 3,
     "refs": [
      "https://srdata.nist.gov/xps/XPSSummaryPage/5754",
      "https://srdata.nist.gov/xps/XPSSummaryPage/44023",
      "https://srdata.nist.gov/xps/XPSSummaryPage/44025"
     ]
    },
    {
     "formula": "Al2O3",
     "kind": "oxide",
     "name": "dialuminum trioxide (CasNo:1344-28-1)/aluminum",
     "median": 120.6,
     "q1": 120.4,
     "q3": 120.6,
     "min": 120.2,
     "max": 120.97,
     "n": 17,
     "refs": [
      "https://srdata.nist.gov/xps/XPSSummaryPage/44057",
      "https://srdata.nist.gov/xps/XPSSummaryPage/44061",
      "https://srdata.nist.gov/xps/XPSSummaryPage/44067"
     ]
    },
    {
     "formula": "AlF3",
     "kind": "other",
     "name": "aluminum trifluoride",
     "median": 121.8,
     "q1": 121.4,
     "q3": 121.9,
     "min": 121.0,
     "max": 122.0,
     "n": 3,
     "refs": [
      "https://srdata.nist.gov/xps/XPSSummaryPage/92412",
      "https://srdata.nist.gov/xps/XPSSummaryPage/92416",
      "https://srdata.nist.gov/xps/XPSSummaryPage/27312"
     ]
    }
   ],
   "satellites": [],
   "n_records": 94
  }
 },
 "auger": {
  "line": "KL23L23(1D)",
  "rows": [
   {
    "formula": "Al(OH)3",
    "ke": 1387.62,
    "n": 3,
    "alpha": 1461.92,
    "alpha_line": "2p3/2（含未分辨的 2p）"
   },
   {
    "formula": "Al",
    "ke": 1393.2,
    "n": 10,
    "alpha": 1466.08,
    "alpha_line": "2p3/2（含未分辨的 2p）"
   }
  ]
 }
}

File: xpsfit/reference/C.json (part 1 of 2)
{
 "element": "C",
 "source": "NIST XPS Database (SRD 20), https://srdata.nist.gov/xps/",
 "records": 2856,
 "orbitals": {
  "C1s": {
   "line": "1s",
   "l": "s",
   "ratio": null,
   "split": null,
   "states": [
    {
     "formula": "TiC",
     "kind": "other",
     "name": "titanium carbide",
     "median": 281.6,
     "q1": 281.5,
     "q3": 281.7,
     "min": 281.5,
     "max": 281.7,
     "n": 4,
     "refs": [
      "https://srdata.nist.gov/xps/XPSSummaryPage/20530",
      "https://srdata.nist.gov/xps/XPSSummaryPage/20532",
      "https://srdata.nist.gov/xps/XPSSummaryPage/20526"
     ]
    },
    {
     "formula": "Cr7C3",
     "kind": "other",
     "name": "chromium carbide (Cr7C3)",
     "median": 282.8,
     "q1": 282.7,
     "q3": 282.95,
     "min": 282.6,
     "max": 283.1,
     "n": 3,
     "refs": [
      "https://srdata.nist.gov/xps/XPSSummaryPage/41294",
      "https://srdata.nist.gov/xps/XPSSummaryPage/41295",
      "https://srdata.nist.gov/xps/XPSSummaryPage/92512"
     ]
    },
    {
     "formula": "WC",
     "kind": "other",
     "name": "tungsten carbide",
     "median": 282.95,
     "q1": 282.85,
     "q3": 283.12,
     "min": 282.7,
     "max": 283.5,
     "n": 4,
     "refs": [
      "https://srdata.nist.gov/xps/XPSSummaryPage/20514",
      "https://srdata.nist.gov/xps/XPSSummaryPage/20518",
      "https://srdata.nist.gov/xps/XPSSummaryPage/90912"
     ]
    },
    {
     "formula": "SiC",
     "kind": "other",
     "name": "silicon carbide",
     "median": 283.15,
     "q1": 282.24,
     "q3": 283.4,
     "min": 281.26,
     "max": 283.8,
     "n": 12,
     "refs": [
      "https://srdata.nist.gov/xps/XPSSummaryPage/20567",
      "https://srdata.nist.gov/xps/XPSSummaryPage/20562",
      "https://srdata.nist.gov/xps/XPSSummaryPage/66577"
     ]
    },
    {
     "formula": "C2H4",
     "kind": "other",
     "name": "ethyl iodide on platinum",
     "median": 283.9,
     "q1": 283.85,
     "q3": 284.05,
     "min": 282.7,
     "max": 284.25,
     "n": 9,
     "refs": [
      "https://srdata.nist.gov/xps/XPSSummaryPage/5737",
      "https://srdata.nist.gov/xps/XPSSummaryPage/5169",
      "https://srdata.nist.gov/xps/XPSSummaryPage/4968"
     ]
    },
    {
     "formula": "[(C6H5)3PCH2]2AuCl",
     "kind": "other",
     "name": "bis(triphenylmethylenephosphorane)gold chloride",
     "median": 284.2,
     "q1": 283.6,
     "q3": 284.8,
     "min": 283.6,
     "max": 284.8,
     "n": 4,
     "refs": [
      "https://srdata.nist.gov/xps/XPSSummaryPage/5333",
      "https://srdata.nist.gov/xps/XPSSummaryPage/5334",
      "https://srdata.nist.gov/xps/XPSSummaryPage/163"
     ]
    },
    {
     "formula": "CO",
     "kind": "oxide",
     "name": "carbon monoxide/platinum/titanium(IV) dioxide/titanium",
     "median": 284.25,
     "q1": 282.68,
     "q3": 286.2,
     "min": 282.3,
     "max": 288.6,
     "n": 6,
     "refs": [
      "https://srdata.nist.gov/xps/XPSSummaryPage/2224",
      "https://srdata.nist.gov/xps/XPSSummaryPage/2782",
      "https://srdata.nist.gov/xps/XPSSummaryPage/2783"
     ]
    },
    {
     "formula": "(Si(CH3)(C6H5)-O-)n",
     "kind": "other",
     "name": "poly(phenylmethylsiloxane)",
     "median": 284.39,
     "q1": 284.31,
     "q3": 284.54,
     "min": 284.22,
     "max": 284.7,
     "n": 3,
     "refs": [
      "https://srdata.nist.gov/xps/XPSSummaryPage/23060",
      "https://srdata.nist.gov/xps/XPSSummaryPage/23058",
      "https://srdata.nist.gov/xps/XPSSummaryPage/23056"
     ]
    },
    {
     "formula": "C-graphite",
     "kind": "other",
     "name": "graphite",
     "median": 284.48,
     "q1": 284.4,
     "q3": 284.64,
     "min": 283.8,
     "max": 285.7,
     "n": 22,
     "refs": [
      "https://srdata.nist.gov/xps/XPSSummaryPage/20476",
      "https://srdata.nist.gov/xps/XPSSummaryPage/20477",
      "https://srdata.nist.gov/xps/XPSSummaryPage/20480"
     ]
    },
    {
     "formula": "(-C6H4S-)n",
     "kind": "other",
     "name": "poly(phenylene sulfide)",
     "median": 284.7,
     "q1": 284.55,
     "q3": 284.95,
     "min": 284.4,
     "max": 285.21,
     "n": 3,
     "refs": [
      "https://srdata.nist.gov/xps/XPSSummaryPage/23149",
      "https://srdata.nist.gov/xps/XPSSummaryPage/23150",
      "https://srdata.nist.gov/xps/XPSSummaryPage/4900"
     ]
    },
    {
     "formula": "(C6H5NC6H4)n",
     "kind": "other",
     "name": "poly(carbazole)",
     "median": 284.7,
     "q1": 284.42,
     "q3": 284.98,
     "min": 283.7,
     "max": 285.5,
     "n": 6,
     "refs": [
      "https://srdata.nist.gov/xps/XPSSummaryPage/23610",
      "https://srdata.nist.gov/xps/XPSSummaryPage/23611",
      "https://srdata.nist.gov/xps/XPSSummaryPage/23612"
     ]
    },
    {
     "formula": "C in Zr98Sn1.5Fe0.22",
     "kind": "other",
     "name": "carbon impurity in zircaloy-4",
     "median": 284.7,
     "q1": 283.35,
     "q3": 285.35,
     "min": 282.0,
     "max": 286.0,
     "n": 3,
     "refs": [
      "https://srdata.nist.gov/xps/XPSSummaryPage/23639",
      "https://srdata.nist.gov/xps/XPSSummaryPage/23633",
      "https://srdata.nist.gov/xps/XPSSummaryPage/23635"
     ]
    },
    {
     "formula": "C6H6",
     "kind": "other",
     "name": "benzene",
     "median": 284.8,
     "q1": 284.6,
     "q3": 284.85,
     "min": 284.4,
     "max": 284.9,
     "n": 3,
     "refs": [
      "https://srdata.nist.gov/xps/XPSSummaryPage/21780",
      "https://srdata.nist.gov/xps/XPSSummaryPage/21710",
      "https://srdata.nist.gov/xps/XPSSummaryPage/21608"
     ]
    },
    {
     "formula": "(-Si(CH3)2O-)n",
     "kind": "other",
     "name": "poly(dimethylsiloxane)",
     "median": 284.8,
     "q1": 284.7,
     "q3": 284.8,
     "min": 284.38,
     "max": 284.8,
     "n": 4,
     "refs": [
      "https://srdata.nist.gov/xps/XPSSummaryPage/23164",
      "https://srdata.nist.gov/xps/XPSSummaryPage/92473",
      "https://srdata.nist.gov/xps/XPSSummaryPage/68175"
     ]
    },
    {
     "formula": "C6H4NHC6H4",
     "kind": "other",
     "name": "carbazole",
     "median": 284.8,
     "q1": 284.55,
     "q3": 285.05,
     "min": 284.3,
     "max": 285.3,
     "n": 3,
     "refs": [
      "https://srdata.nist.gov/xps/XPSSummaryPage/23579",
      "https://srdata.nist.gov/xps/XPSSummaryPage/23594",
      "https://srdata.nist.gov/xps/XPSSummaryPage/23595"
     ]
    },
    {
     "formula": "C-diamond",
     "kind": "other",
     "name": "diamond",
     "median": 284.8,
     "q1": 284.24,
     "q3": 285.04,
     "min": 283.7,
     "max": 285.18,
     "n": 7,
     "refs": [
      "https://srdata.nist.gov/xps/XPSSummaryPage/90404",
      "https://srdata.nist.gov/xps/XPSSummaryPage/90405",
      "https://srdata.nist.gov/xps/XPSSummaryPage/111709"
     ]
    },
    {
     "formula": "(-C4HS((CH2)5CH3)-)n",
     "kind": "other",
     "name": "poly(3-hexylthiophene)",
     "median": 284.8,
     "q1": 284.8,
     "q3": 285.25,
     "min": 284.8,
     "max": 285.7,
     "n": 3,
     "refs": [
      "https://srdata.nist.gov/xps/XPSSummaryPage/110369",
      "https://srdata.nist.gov/xps/XPSSummaryPage/110370",
      "https://srdata.nist.gov/xps/XPSSummaryPage/69984"
     ]
    },
    {
     "formula": "CH3CH2CHO",
     "kind": "other",
     "name": "propionaldehyde/copper(I) oxide",
     "median": 284.8,
     "q1": 284.8,
     "q3": 284.8,
     "min": 284.8,
     "max": 284.8,
     "n": 3,
     "refs": [
      "https://srdata.nist.gov/xps/XPSSummaryPage/92922",
      "https://srdata.nist.gov/xps/XPSSummaryPage/92925",
      "https://srdata.nist.gov/xps/XPSSummaryPage/92928"
     ]
    },
    {
     "formula": "(-C6H2(CH3)2O-)n",
     "kind": "other",
     "name": "poly(2,6-dimethyl-1,4-phenylene oxide)",
     "median": 284.9,
     "q1": 284.8,
     "q3": 285.88,
     "min": 284.3,
     "max": 286.0,
     "n": 10,
     "refs": [
      "https://srdata.nist.gov/xps/XPSSummaryPage/22970",
      "https://srdata.nist.gov/xps/XPSSummaryPage/44488",
      "https://srdata.nist.gov/xps/XPSSummaryPage/44489"
     ]
    },
    {
     "formula": "CsC8",
     "kind": "other",
     "name": "cesium octacarbon",
     "median": 284.95,
     "q1": 284.84,
     "q3": 285.18,
     "min": 284.66,
     "max": 285.7,
     "n": 4,
     "refs": [
      "https://srdata.nist.gov/xps/XPSSummaryPage/57519",
      "https://srdata.nist.gov/xps/XPSSummaryPage/59184",
      "https://srdata.nist.gov/xps/XPSSummaryPage/59185"
     ]
    },
    {
     "formula": "C6H5CH3",
     "kind": "other",
     "name": "toluene",
     "median": 285.0,
     "q1": 284.85,
     "q3": 285.05,
     "min": 284.7,
     "max": 285.1,
     "n": 3,
     "refs": [
      "https://srdata.nist.gov/xps/XPSSummaryPage/21667",
      "https://srdata.nist.gov/xps/XPSSummaryPage/21669",
      "https://srdata.nist.gov/xps/XPSSummaryPage/21676"
     ]
    },
    {
     "formula": "(-CH2CHC(CH3)CH2-)n",
     "kind": "other",
     "name": "poly(cis-isoprene)",
     "median": 285.0,
     "q1": 284.8,
     "q3": 285.17,
     "min": 284.69,
     "max": 285.28,
     "n": 6,
     "refs": [
      "https://srdata.nist.gov/xps/XPSSummaryPage/22818",
      "https://srdata.nist.gov/xps/XPSSummaryPage/22924",
      "https://srdata.nist.gov/xps/XPSSummaryPage/22976"
     ]
    },
    {
     "formula": "(-CH2CH(C6H5)-)n",
     "kind": "other",
     "name": "poly(styrene)",
     "median": 285.0,
     "q1": 284.76,
     "q3": 286.4,
     "min": 284.4,
     "max": 291.0,
     "n": 5,
     "refs": [
      "https://srdata.nist.gov/xps/XPSSummaryPage/22824",
      "https://srdata.nist.gov/xps/XPSSummaryPage/22978",
      "https://srdata.nist.gov/xps/XPSSummaryPage/22926"
     ]
    },
    {
     "formula": "(-CH2CH(C5H4COH)-)n",
     "kind": "other",
     "name": "poly(4-hydroxystyrene)",
     "median": 285.0,
     "q1": 284.9,
     "q3": 285.76,
     "min": 284.8,
     "max": 286.53,
     "n": 3,
     "refs": [
      "https://srdata.nist.gov/xps/XPSSummaryPage/22697",
      "https://srdata.nist.gov/xps/XPSSummaryPage/22678",
      "https://srdata.nist.gov/xps/XPSSummaryPage/22669"
     ]
    },
    {
     "formula": "(-CH2CH(C6H4NO2)-)n",
     "kind": "other",
     "name": "poly(4-nitrostyrene)",
     "median": 285.0,
     "q1": 284.75,
     "q3": 285.38,
     "min": 284.49,
     "max": 285.76,
     "n": 3,
     "refs": [
      "https://srdata.nist.gov/xps/XPSSummaryPage/22642",
      "https://srdata.nist.gov/xps/XPSSummaryPage/22848",
      "https://srdata.nist.gov/xps/XPSSummaryPage/22984"
     ]
    },
    {
     "formula": "(-CH2CH(C6H4Cl)-)n",
     "kind": "other",
     "name": "poly(2-chlorostyrene)",
     "median": 285.0,
     "q1": 284.74,
     "q3": 285.99,
     "min": 284.7,
     "max": 286.07,
     "n": 9,
     "refs": [
      "https://srdata.nist.gov/xps/XPSSummaryPage/23132",
      "https://srdata.nist.gov/xps/XPSSummaryPage/23209",
      "https://srdata.nist.gov/xps/XPSSummaryPage/23210"
     ]
    },
    {
     "formula": "(-CH2CH(C6H4Br)-)n",
     "kind": "other",
     "name": "poly(4-bromostyrene)",
     "median": 285.0,
     "q1": 284.9,
     "q3": 285.37,
     "min": 284.8,
     "max": 285.74,
     "n": 3,
     "refs": [
      "https://srdata.nist.gov/xps/XPSSummaryPage/23080",
      "https://srdata.nist.gov/xps/XPSSummaryPage/23078",
      "https://srdata.nist.gov/xps/XPSSummaryPage/23076"
     ]
    },
    {
     "formula": "LiC12H4N4",
     "kind": "other",
     "name": "lithium 7,7,8,8-tetracyanoquinodimethane",
     "median": 285.07,
     "q1": 284.72,
     "q3": 285.62,
     "min": 284.37,
     "max": 286.17,
     "n": 3,
     "refs": [
      "https://srdata.nist.gov/xps/XPSSummaryPage/44382",
      "https://srdata.nist.gov/xps/XPSSummaryPage/44383",
      "https://srdata.nist.gov/xps/XPSSummaryPage/44384"
     ]
    },
    {
     "formula": "CuC12H4N4",
     "kind": "other",
     "name": "copper 7,7,8,8-tetracyanoquinodimethane",
     "median": 285.07,
     "q1": 284.72,
     "q3": 285.52,
     "min": 284.37,
     "max": 285.97,
     "n": 3,
     "refs": [
      "https://srdata.nist.gov/xps/XPSSummaryPage/44396",
      "https://srdata.nist.gov/xps/XPSSummaryPage/44397",
      "https://srdata.nist.gov/xps/XPSSummaryPage/44398"
     ]
    },
    {
     "formula": "(-CH2CH(CH3)-)n",
     "kind": "other",
     "name": "poly(propylene)",
     "median": 285.1,
     "q1": 285.05,
     "q3": 285.13,
     "min": 285.0,
     "max": 285.16,
     "n": 3,
     "refs": [
      "https://srdata.nist.gov/xps/XPSSummaryPage/22972",
      "https://srdata.nist.gov/xps/XPSSummaryPage/22800",
      "https://srdata.nist.gov/xps/XPSSummaryPage/23724"
     ]
    },
    {
     "formula": "Ni(C12H4N4)2.3H2O",
     "kind": "other",
     "name": "nickel bis(7,7,8,8-tetracyanoquinodimethane) trihydrate",
     "median": 285.17,
     "q1": 284.77,
     "q3": 285.57,
     "min": 284.37,
     "max": 285.97,
     "n": 3,
     "refs": [
      "https://srdata.nist.gov/xps/XPSSummaryPage/44391",
      "https://srdata.nist.gov/xps/XPSSummaryPage/44392",
      "https://srdata.nist.gov/xps/XPSSummaryPage/44393"
     ]
    },
    {
     "formula": "(-CH2C(CH3)2-)n",
     "kind": "other",
     "name": "poly(isobutylene)",
     "median": 285.19,
     "q1": 285.1,
     "q3": 285.38,
     "min": 285.0,
     "max": 285.56,
     "n": 3,
     "refs": [
      "https://srdata.nist.gov/xps/XPSSummaryPage/22802",
      "https://srdata.nist.gov/xps/XPSSummaryPage/22916",
      "https://srdata.nist.gov/xps/XPSSummaryPage/22804"
     ]
    },
    {
     "formula": "C23Cs",
     "kind": "other",
     "name": "cesium carbon(C23Cs)",
     "median": 285.2,
     "q1": 285.01,
     "q3": 285.4,
     "min": 284.82,
     "max": 285.6,
     "n": 3,
     "refs": [
      "https://srdata.nist.gov/xps/XPSSummaryPage/59186",
      "https://srdata.nist.gov/xps/XPSSummaryPage/59187",
      "https://srdata.nist.gov/xps/XPSSummaryPage/57520"
     ]
    },
    {
     "formula": "C43Cs",
     "kind": "other",
     "name": "cesium carbon(C43Cs)",
     "median": 285.2,
     "q1": 285.0,
     "q3": 285.3,
     "min": 284.79,
     "max": 285.4,
     "n": 3,
     "refs": [
      "https://srdata.nist.gov/xps/XPSSummaryPage/59188",
      "https://srdata.nist.gov/xps/XPSSummaryPage/59189",
      "https://srdata.nist.gov/xps/XPSSummaryPage/57521"
     ]
    },
    {
     "formula": "(-CH2CH(C(O)CH2CH3)-)n",
     "kind": "other",
     "name": "poly(vinyl ethyl ketone)",
     "median": 285.28,
     "q1": 285.05,
     "q3": 287.05,
     "min": 284.8,
     "max": 287.81,
     "n": 6,
     "refs": [
      "https://srdata.nist.gov/xps/XPSSummaryPage/22663",
      "https://srdata.nist.gov/xps/XPSSummaryPage/22665",
      "https://srdata.nist.gov/xps/XPSSummaryPage/22667"
     ]
    },
    {
     "formula": "(-CH2CH(C(O)CH3)-)n",
     "kind": "other",
     "name": "poly(vinyl methyl ketone)",
     "median": 285.29,
     "q1": 284.8,
     "q3": 287.5,
     "min": 284.8,
     "max": 287.97,
     "n": 12,
     "refs": [
      "https://srdata.nist.gov/xps/XPSSummaryPage/54679",
      "https://srdata.nist.gov/xps/XPSSummaryPage/54680",
      "https://srdata.nist.gov/xps/XPSSummaryPage/68415"
     ]
    },
    {
     "formula": "CH2=C(CH3)COOCH3",
     "kind": "other",
     "name": "methyl methacrylate",
     "median": 285.3,
     "q1": 284.8,
     "q3": 286.3,
     "min": 284.25,
     "max": 288.6,
     "n": 5,
     "refs": [
      "https://srdata.nist.gov/xps/XPSSummaryPage/112836",
      "https://srdata.nist.gov/xps/XPSSummaryPage/112837",
      "https://srdata.nist.gov/xps/XPSSummaryPage/112838"
     ]
    },
    {
     "formula": "(-CH2CH(N(C6H4)2)-)n",
     "kind": "other",
     "name": "poly(9-vinylcarbazole)",
     "median": 285.31,
     "q1": 284.92,
     "q3": 285.81,
     "min": 284.67,
     "max": 286.41,
     "n": 4,
     "refs": [
      "https://srdata.nist.gov/xps/XPSSummaryPage/23047",
      "https://srdata.nist.gov/xps/XPSSummaryPage/23048",
      "https://srdata.nist.gov/xps/XPSSummaryPage/23049"
     ]
    },
    {
     "formula": "(-C6H4OC6H4S(O)(O)-)n",
     "kind": "other",
     "name": "poly(ether sulfone)",
     "median": 285.31,
     "q1": 285.0,
     "q3": 285.82,
     "min": 284.7,
     "max": 286.34,
     "n": 3,
     "refs": [
      "https://srdata.nist.gov/xps/XPSSummaryPage/23152",
      "https://srdata.nist.gov/xps/XPSSummaryPage/23153",
      "https://srdata.nist.gov/xps/XPSSummaryPage/23154"
     ]
    },
    {
     "formula": "(-CH2CHC(Cl)CH2-)n",
     "kind": "other",
     "name": "poly(chloropene)",
     "median": 285.37,
     "q1": 285.19,
     "q3": 285.82,
     "min": 285.0,
     "max": 286.27,
     "n": 3,
     "refs": [
      "https://srdata.nist.gov/xps/XPSSummaryPage/23120",
      "https://srdata.nist.gov/xps/XPSSummaryPage/23205",
      "https://srdata.nist.gov/xps/XPSSummaryPage/23259"
     ]
    },
    {
     "formula": "(-CH2CH2-)n",
     "kind": "other",
     "name": "poly(ethylene), high density",
     "median": 285.39,
     "q1": 285.0,
     "q3": 285.78,
     "min": 285.0,
     "max": 286.17,
     "n": 5,
     "refs": [
      "https://srdata.nist.gov/xps/XPSSummaryPage/22798",
      "https://srdata.nist.gov/xps/XPSSummaryPage/22796",
      "https://srdata.nist.gov/xps/XPSSummaryPage/22914"
     ]
    },
    {
     "formula": "C6H5NHC6H4NHC6H5",
     "kind": "other",
     "name": "N,N'-Diphenyl-1,4-phenylenediamine [poly(aniline) oligomer]",
     "median": 285.4,
     "q1": 285.05,
     "q3": 285.67,
     "min": 284.7,
     "max": 285.94,
     "n": 3,
     "refs": [
      "https://srdata.nist.gov/xps/XPSSummaryPage/23035",
      "https://srdata.nist.gov/xps/XPSSummaryPage/23137",
      "https://srdata.nist.gov/xps/XPSSummaryPage/66587"
     ]
    },
    {
     "formula": "(-CH2CH2C(O)CHCHC(O)O-)n",
     "kind": "other",
     "name": "poly(ethylene-co-maleic anhydride)",
     "median": 285.4,
     "q1": 285.1,
     "q3": 287.31,
     "min": 284.8,
     "max": 289.22,
     "n": 3,
     "refs": [
      "https://srdata.nist.gov/xps/XPSSummaryPage/68390",
      "https://srdata.nist.gov/xps/XPSSummaryPage/68391",
      "https://srdata.nist.gov/xps/XPSSummaryPage/68392"
     ]
    },
    {
     "formula": "(-CH2C(CH3)(C(O)CH3)-)n",
     "kind": "other",
     "name": "poly(methyl isopropenyl ketone)",
     "median": 285.42,
     "q1": 284.95,
     "q3": 287.48,
     "min": 284.8,
     "max": 287.92,
     "n": 8,
     "refs": [
      "https://srdata.nist.gov/xps/XPSSummaryPage/68287",
      "https://srdata.nist.gov/xps/XPSSummaryPage/68288",
      "https://srdata.nist.gov/xps/XPSSummaryPage/68289"
     ]
    },
    {
     "formula": "(-CH2CH(OCH2CH(CH3)2)-)n",
     "kind": "other",
     "name": "poly(vinyl isobutyl ether)",
     "median": 285.45,
     "q1": 284.85,
     "q3": 286.05,
     "min": 284.8,
     "max": 286.3,
     "n": 6,
     "refs": [
      "https://srdata.nist.gov/xps/XPSSummaryPage/22627",
      "https://srdata.nist.gov/xps/XPSSummaryPage/22643",
      "https://srdata.nist.gov/xps/XPSSummaryPage/68277"
     ]
    },
    {
     "formula": "(-CH2(CH2)2CH2O-)n",
     "kind": "other",
     "name": "poly(tetrahydrofuran)",
     "median": 285.45,
     "q1": 284.8,
     "q3": 286.1,
     "min": 284.8,
     "max": 286.16,
     "n": 6,
     "refs": [
      "https://srdata.nist.gov/xps/XPSSummaryPage/68271",
      "https://srdata.nist.gov/xps/XPSSummaryPage/68272",
      "https://srdata.nist.gov/xps/XPSSummaryPage/113469"
     ]
    },
    {
     "formula": "(-CH2CH(C5H4N)-)n",
     "kind": "other",
     "name": "poly(2-vinylpyridine)",
     "median": 285.48,
     "q1": 285.19,
     "q3": 285.93,
     "min": 285.0,
     "max": 286.17,
     "n": 7,
     "refs": [
      "https://srdata.nist.gov/xps/XPSSummaryPage/23037",
      "https://srdata.nist.gov/xps/XPSSummaryPage/23039",
      "https://srdata.nist.gov/xps/XPSSummaryPage/23168"
     ]
    },
    {
     "formula": "C6H5CN",
     "kind": "other",
     "name": "benzonitrile",
     "median": 285.5,
     "q1": 285.22,
     "q3": 285.93,
     "min": 284.7,
     "max": 286.9,
     "n": 4,
     "refs": [
      "https://srdata.nist.gov/xps/XPSSummaryPage/21424",
      "https://srdata.nist.gov/xps/XPSSummaryPage/5120",
      "https://srdata.nist.gov/xps/XPSSummaryPage/5121"
     ]
    },
    {
     "formula": "C2H5I",
     "kind": "other",
     "name": "ethyl iodide on platinum",
     "median": 285.5,
     "q1": 285.15,
     "q3": 285.5,
     "min": 284.8,
     "max": 285.5,
     "n": 3,
     "refs": [
      "https://srdata.nist.gov/xps/XPSSummaryPage/5735",
      "https://srdata.nist.gov/xps/XPSSummaryPage/41155",
      "https://srdata.nist.gov/xps/XPSSummaryPage/41157"
     ]
    },
    {
     "formula": "(-CH(CH3)CH2O-)n",
     "kind": "other",
     "name": "poly(isopropylene glycol)",
     "median": 285.5,
     "q1": 284.8,
     "q3": 286.22,
     "min": 284.8,
     "max": 286.3,
     "n": 4,
     "refs": [
      "https://srdata.nist.gov/xps/XPSSummaryPage/68409",
      "https://srdata.nist.gov/xps/XPSSummaryPage/68410",
      "https://srdata.nist.gov/xps/XPSSummaryPage/5265"
     ]
    },
    {
     "formula": "(-C4S(CH3)(OC8H17)-)n",
     "kind": "other",
     "name": "poly(3-octyloxy-4-methylthiophene)",
     "median": 285.5,
     "q1": 285.15,
     "q3": 285.9,
     "min": 284.8,
     "max": 286.3,
     "n": 3,
     "refs": [
      "https://srdata.nist.gov/xps/XPSSummaryPage/110363",
      "https://srdata.nist.gov/xps/XPSSummaryPage/110364",
      "https://srdata.nist.gov/xps/XPSSummaryPage/110365"
     ]
    },
    {
     "formula": "CH2=CHCHO",
     "kind": "other",
     "name": "acrolein",
     "median": 285.5,
     "q1": 285.15,
     "q3": 286.6,
     "min": 284.8,
     "max": 287.7,
     "n": 3,
     "refs": [
      "https://srdata.nist.gov/xps/XPSSummaryPage/112832",
      "https://srdata.nist.gov/xps/XPSSummaryPage/112833",
      "https://srdata.nist.gov/xps/XPSSummaryPage/112834"
     ]
    },
    {
     "formula": "(-CH2CH(C(O)OH)-)n",
     "kind": "other",
     "name": "poly(acrylic acid)",
     "median": 285.51,
     "q1": 284.8,
     "q3": 288.99,
     "min": 284.8,
     "max": 289.18,
     "n": 16,
     "refs": [
      "https://srdata.nist.gov/xps/XPSSummaryPage/21465",
      "https://srdata.nist.gov/xps/XPSSummaryPage/3176",
      "https://srdata.nist.gov/xps/XPSSummaryPage/3177"
     ]
    },
    {
     "formula": "(-C(O)(CH2)8C(O)O-)n",
     "kind": "other",
     "name": "poly(sebacic anhydride)",
     "median": 285.53,
     "q1": 285.09,
     "q3": 288.67,
     "min": 284.8,
     "max": 289.46,
     "n": 10,
     "refs": [
      "https://srdata.nist.gov/xps/XPSSummaryPage/22983",
      "https://srdata.nist.gov/xps/XPSSummaryPage/22985",
      "https://srdata.nist.gov/xps/XPSSummaryPage/22987"
     ]
    },
    {
     "formula": "CH2=CHCOOH",
     "kind": "other",
     "name": "acrylic acid",
     "median": 285.55,
     "q1": 285.18,
     "q3": 287.43,
     "min": 284.8,
     "max": 289.3,
     "n": 3,
     "refs": [
      "https://srdata.nist.gov/xps/XPSSummaryPage/112827",
      "https://srdata.nist.gov/xps/XPSSummaryPage/112828",
      "https://srdata.nist.gov/xps/XPSSummaryPage/112829"
     ]
    },
    {
     "formula": "(-CH2CH(CH2CH3)-)n",
     "kind": "other",
     "name": "poly(1-butene)",
     "median": 285.57,
     "q1": 285.28,
     "q3": 285.87,
     "min": 285.0,
     "max": 286.16,
     "n": 4,
     "refs": [
      "https://srdata.nist.gov/xps/XPSSummaryPage/22806",
      "https://srdata.nist.gov/xps/XPSSummaryPage/22808",
      "https://srdata.nist.gov/xps/XPSSummaryPage/22918"
     ]
    },
    {
     "formula": "(-CH2CH(CH2CH(CH3)2)-)n",
     "kind": "other",
     "name": "poly(4-methyl-1-pentene)",
     "median": 285.58,
     "q1": 285.29,
     "q3": 285.88,
     "min": 285.0,
     "max": 286.17,
     "n": 4,
     "refs": [
      "https://srdata.nist.gov/xps/XPSSummaryPage/22920",
      "https://srdata.nist.gov/xps/XPSSummaryPage/22974",
      "https://srdata.nist.gov/xps/XPSSummaryPage/22810"
     ]
    },
    {
     "formula": "(-(CH2)4O-)n",
     "kind": "other",
     "name": "poly(tetramethylene glycol)",
     "median": 285.6,
     "q1": 284.85,
     "q3": 286.2,
     "min": 284.8,
     "max": 286.35,
     "n": 6,
     "refs": [
      "https://srdata.nist.gov/xps/XPSSummaryPage/22840",
      "https://srdata.nist.gov/xps/XPSSummaryPage/22982",
      "https://srdata.nist.gov/xps/XPSSummaryPage/68412"
     ]
    },
    {
     "formula": "(-CH2(CH2)9CH2C(O)NH-)n",
     "kind": "other",
     "name": "nylon 12 (N12)",
     "median": 285.61,
     "q1": 285.23,
     "q3": 286.42,
     "min": 285.0,
     "max": 287.97,
     "n": 4,
     "refs": [
      "https://srdata.nist.gov/xps/XPSSummaryPage/22688",
      "https://srdata.nist.gov/xps/XPSSummaryPage/22684",
      "https://srdata.nist.gov/xps/XPSSummaryPage/22866"
     ]
    },
    {
     "formula": "(-CH2CH2CH2O-)n",
     "kind": "other",
     "name": "poly(propylene glycol)",
     "median": 285.62,
     "q1": 284.95,
     "q3": 286.29,
     "min": 284.8,
     "max": 286.44,
     "n": 4,
     "refs": [
      "https://srdata.nist.gov/xps/XPSSummaryPage/68269",
      "https://srdata.nist.gov/xps/XPSSummaryPage/68270",
      "https://srdata.nist.gov/xps/XPSSummaryPage/22838"
     ]
    },
    {
     "formula": "(-CH2CH(OCH2CH3)-)n",
     "kind": "other",
     "name": "poly(vinyl ethyl ether)",
     "median": 285.62,
     "q1": 284.95,
     "q3": 286.29,
     "min": 284.8,
     "max": 286.44,
     "n": 4,
     "refs": [
      "https://srdata.nist.gov/xps/XPSSummaryPage/68276",
      "https://srdata.nist.gov/xps/XPSSummaryPage/68405",
      "https://srdata.nist.gov/xps/XPSSummaryPage/22632"
     ]
    },
    {
     "formula": "(-CH2C(CH3)(C(O)NH2)-)n",
     "kind": "other",
     "name": "poly(methacrylamide)",
     "median": 285.64,
     "q1": 285.32,
     "q3": 286.97,
     "min": 285.0,
     "max": 288.3,
     "n": 3,
     "refs": [
      "https://srdata.nist.gov/xps/XPSSummaryPage/22992",
      "https://srdata.nist.gov/xps/XPSSummaryPage/22734",
      "https://srdata.nist.gov/xps/XPSSummaryPage/22729"
     ]
    },
    {
     "formula": "(-CH2(CH2)3CH2C(O)NH-)n",
     "kind": "other",
     "name": "nylon 6 (N6)",
     "median": 285.65,
     "q1": 285.23,
     "q3": 286.5,
     "min": 285.0,
     "max": 288.01,
     "n": 4,
     "refs": [
      "https://srdata.nist.gov/xps/XPSSummaryPage/22990",
      "https://srdata.nist.gov/xps/XPSSummaryPage/22872",
      "https://srdata.nist.gov/xps/XPSSummaryPage/22692"
     ]
    },
    {
     "formula": "(-CH2C(CH3)(C(O)OH)-)n",
     "kind": "other",
     "name": "poly(methacrylic acid)",
     "median": 285.7,
     "q1": 285.15,
     "q3": 288.3,
     "min": 284.8,
     "max": 289.33,
     "n": 6,
     "refs": [
      "https://srdata.nist.gov/xps/XPSSummaryPage/68353",
      "https://srdata.nist.gov/xps/XPSSummaryPage/68354",
      "https://srdata.nist.gov/xps/XPSSummaryPage/68355"
     ]
    },
    {
     "formula": "(-CH2CH(C5H4COCH3)-)n",
     "kind": "other",
     "name": "poly(4-methoxystyrene)",
     "median": 285.71,
     "q1": 284.94,
     "q3": 286.5,
     "min": 284.77,
     "max": 286.75,
     "n": 4,
     "refs": [
      "https://srdata.nist.gov/xps/XPSSummaryPage/22670",
      "https://srdata.nist.gov/xps/XPSSummaryPage/22749",
      "https://srdata.nist.gov/xps/XPSSummaryPage/22647"
     ]
    },
    {
     "formula": "(-CH2CH(OC(O)CH2CH3)-)n",
     "kind": "other",
     "name": "poly(vinyl propionate)",
     "median": 285.74,
     "q1": 285.0,
     "q3": 287.02,
     "min": 284.8,
     "max": 288.85,
     "n": 8,
     "refs": [
      "https://srdata.nist.gov/xps/XPSSummaryPage/68360",
      "https://srdata.nist.gov/xps/XPSSummaryPage/68361",
      "https://srdata.nist.gov/xps/XPSSummaryPage/68362"
     ]
    },
    {
     "formula": "K(CH3CH2OCS2)",
     "kind": "other",
     "name": "potassium 1-dithioxo-2-oxa-butane",
     "median": 285.75,
     "q1": 284.8,
     "q3": 286.77,
     "min": 284.8,
     "max": 287.0,
     "n": 4,
     "refs": [
      "https://srdata.nist.gov/xps/XPSSummaryPage/23302",
      "https://srdata.nist.gov/xps/XPSSummaryPage/92653",
      "https://srdata.nist.gov/xps/XPSSummaryPage/92657"
     ]
    },
    {
     "formula": "(-CH2C-H(NC4H6(O)))n",
     "kind": "other",
     "name": "poly(N-vinylpyrrolidone)",
     "median": 285.76,
     "q1": 285.27,
     "q3": 286.57,
     "min": 285.0,
     "max": 287.79,
     "n": 4,
     "refs": [
      "https://srdata.nist.gov/xps/XPSSummaryPage/22723",
      "https://srdata.nist.gov/xps/XPSSummaryPage/22725",
      "https://srdata.nist.gov/xps/XPSSummaryPage/22741"
     ]
    },
    {
     "formula": "C5H5N",
     "kind": "other",
     "name": "pyridine",
     "median": 285.8,
     "q1": 285.65,
     "q3": 286.0,
     "min": 285.5,
     "max": 286.2,
     "n": 3,
     "refs": [
      "https://srdata.nist.gov/xps/XPSSummaryPage/21392",
      "https://srdata.nist.gov/xps/XPSSummaryPage/996",
      "https://srdata.nist.gov/xps/XPSSummaryPage/999"
     ]
    },
    {
     "formula": "CH3CH2COOH",
     "kind": "other",
     "name": "propanoic acid",
     "median": 285.8,
     "q1": 285.3,
     "q3": 287.75,
     "min": 284.8,
     "max": 289.7,
     "n": 3,
     "refs": [
      "https://srdata.nist.gov/xps/XPSSummaryPage/112822",
      "https://srdata.nist.gov/xps/XPSSummaryPage/112823",
      "https://srdata.nist.gov/xps/XPSSummaryPage/112824"
     ]
    },
    {
     "formula": "(-CH2CH(C(O)NH2)-)n",
     "kind": "other",
     "name": "poly(acrylamide)",
     "median": 285.81,
     "q1": 284.95,
     "q3": 288.0,
     "min": 284.8,
     "max": 288.59,
     "n": 8,
     "refs": [
      "https://srdata.nist.gov/xps/XPSSummaryPage/22738",
      "https://srdata.nist.gov/xps/XPSSummaryPage/44238",
      "https://srdata.nist.gov/xps/XPSSummaryPage/44239"
     ]
    },
    {
     "formula": "(-CH2CH(C(O)OCH2CH3)-)n",
     "kind": "other",
     "name": "poly(ethyl acrylate)",
     "median": 285.88,
     "q1": 285.14,
     "q3": 287.1,
     "min": 284.8,
     "max": 288.87,
     "n": 8,
     "refs": [
      "https://srdata.nist.gov/xps/XPSSummaryPage/68345",
      "https://srdata.nist.gov/xps/XPSSummaryPage/68346",
      "https://srdata.nist.gov/xps/XPSSummaryPage/68347"
     ]
    },
    {
     "formula": "(-CH2C(CH3)(CN)-)n",
     "kind": "other",
     "name": "poly(methacrylonitrile)",
     "median": 285.94,
     "q1": 285.31,
     "q3": 286.53,
     "min": 285.0,
     "max": 286.74,
     "n": 4,
     "refs": [
      "https://srdata.nist.gov/xps/XPSSummaryPage/22886",
      "https://srdata.nist.gov/xps/XPSSummaryPage/23020",
      "https://srdata.nist.gov/xps/XPSSummaryPage/22742"
     ]
    },
    {
     "formula": "C6H5Cl",
     "kind": "other",
     "name": "chlorobenzene",
     "median": 285.95,
     "q1": 285.52,
     "q3": 286.42,
     "min": 285.0,
     "max": 287.1,
     "n": 4,
     "refs": [
      "https://srdata.nist.gov/xps/XPSSummaryPage/21406",
      "https://srdata.nist.gov/xps/XPSSummaryPage/21410",
      "https://srdata.nist.gov/xps/XPSSummaryPage/21414"
     ]
    },
    {
     "formula": "(-CH2CH(OC(O)CH3)-)n",
     "kind": "other",
     "name": "poly(vinyl acetate)",
     "median": 285.95,
     "q1": 285.21,
     "q3": 287.21,
     "min": 284.8,
     "max": 289.17,
     "n": 16,
     "refs": [
      "https://srdata.nist.gov/xps/XPSSummaryPage/22683",
      "https://srdata.nist.gov/xps/XPSSummaryPage/22685",
      "https://srdata.nist.gov/xps/XPSSummaryPage/22687"
     ]
    },
    {
     "formula": "CH3CH2CN",
     "kind": "other",
     "name": "ethyl cyanide on nickel",
     "median": 286.0,
     "q1": 285.7,
     "q3": 286.7,
     "min": 284.7,
     "max": 287.1,
     "n": 5,
     "refs": [
      "https://srdata.nist.gov/xps/XPSSummaryPage/5116",
      "https://srdata.nist.gov/xps/XPSSummaryPage/5117",
      "https://srdata.nist.gov/xps/XPSSummaryPage/5098"
     ]
    },
    {
     "formula": "C9H16NO2",
     "kind": "other",
     "name": "tetramethylpiperidine-N-oxyl",
     "median": 286.09,
     "q1": 285.43,
     "q3": 286.89,
     "min": 284.8,
     "max": 287.92,
     "n": 4,
     "refs": [
      "https://srdata.nist.gov/xps/XPSSummaryPage/113318",
      "https://srdata.nist.gov/xps/XPSSummaryPage/113319",
      "https://srdata.nist.gov/xps/XPSSummaryPage/113320"
     ]
    },
    {
     "formula": "(-CH2CH(Cl)-)n",
     "kind": "other",
     "name": "poly(vinyl chloride)",
     "median": 286.1,
     "q1": 285.35,
     "q3": 286.2,
     "min": 284.8,
     "max": 287.0,
     "n": 7,
     "refs": [
      "https://srdata.nist.gov/xps/XPSSummaryPage/23097",
      "https://srdata.nist.gov/xps/XPSSummaryPage/23099",
      "https://srdata.nist.gov/xps/XPSSummaryPage/23195"
     ]
    },
    {
     "formula": "(CN)2=C=C6H4=C=(CN)2",
     "kind": "other",
     "name": "tetracyanoquinodimethane",
     "median": 286.1,
     "q1": 285.45,
     "q3": 287.4,
     "min": 284.8,
     "max": 288.7,
     "n": 3,
     "refs": [
      "https://srdata.nist.gov/xps/XPSSummaryPage/2883",
      "https://srdata.nist.gov/xps/XPSSummaryPage/2884",
      "https://srdata.nist.gov/xps/XPSSummaryPage/2885"
     ]
    },
    {
     "formula": "(-CH(CH3)CH2C(O)O-)n",
     "kind": "other",
     "name": "poly(3-hydroxybutyrate)",
     "median": 286.19,
     "q1": 285.41,
     "q3": 287.41,
     "min": 285.0,
     "max": 289.17,
     "n": 4,
     "refs": [
      "https://srdata.nist.gov/xps/XPSSummaryPage/22917",
      "https://srdata.nist.gov/xps/XPSSummaryPage/22915",
      "https://srdata.nist.gov/xps/XPSSummaryPage/22919"
     ]
    },
    {
     "formula": "(-C6H5NH-)n",
     "kind": "other",
     "name": "poly(aniline)",
     "median": 286.2,
     "q1": 285.45,
     "q3": 287.05,
     "min": 284.7,
     "max": 287.9,
     "n": 12,
     "refs": [
      "https://srdata.nist.gov/xps/XPSSummaryPage/23548",
      "https://srdata.nist.gov/xps/XPSSummaryPage/23550",
      "https://srdata.nist.gov/xps/XPSSummaryPage/23553"
     ]
    },
    {
     "formula": "(-C(O)(CH2)4C(O)O-)n",
     "kind": "other",
     "name": "poly(1,6-hexanedioic anhydride)",
     "median": 286.2,
     "q1": 285.32,
     "q3": 287.5,
     "min": 284.8,
     "max": 289.3,
     "n": 4,
     "refs": [
      "https://srdata.nist.gov/xps/XPSSummaryPage/66756",
      "https://srdata.nist.gov/xps/XPSSummaryPage/66757",
      "https://srdata.nist.gov/xps/XPSSummaryPage/66758"
     ]
    },
    {
     "formula": "(-C(O)(CH2)7C(O)O-)n",
     "kind": "other",
     "name": "poly(nonanedioic anhydride)",
     "median": 286.2,
     "q1": 285.32,
     "q3": 287.5,
     "min": 284.8,
     "max": 289.3,
     "n": 4,
     "refs": [
      "https://srdata.nist.gov/xps/XPSSummaryPage/66764",
      "https://srdata.nist.gov/xps/XPSSummaryPage/66765",
      "https://srdata.nist.gov/xps/XPSSummaryPage/66766"
     ]
    },
    {
     "formula": "(-C(O)(CH2)6C(O)O-)n",
     "kind": "other",
     "name": "poly(octanedioic anhydride)",
     "median": 286.2,
     "q1": 285.32,
     "q3": 287.5,
     "min": 284.8,
     "max": 289.3,
     "n": 4,
     "refs": [
      "https://srdata.nist.gov/xps/XPSSummaryPage/66760",
      "https://srdata.nist.gov/xps/XPSSummaryPage/66761",
      "https://srdata.nist.gov/xps/XPSSummaryPage/66762"
     ]
    },
    {
     "formula": "C82H114Br2N2O4",
     "kind": "other",
     "name": "N,N'-bis(4-bromo-2,5-didodecylphenyl)pyromellitdiimide",
     "median": 286.2,
     "q1": 285.75,
     "q3": 287.85,
     "min": 285.3,
     "max": 289.5,
     "n": 3,
     "refs": [
      "https://srdata.nist.gov/xps/XPSSummaryPage/92583",
      "https://srdata.nist.gov/xps/XPSSummaryPage/92584",
      "https://srdata.nist.gov/xps/XPSSummaryPage/92585"
     ]
    },
    {
     "formula": "(-C4H2O-)n",
     "kind": "other",
     "name": "poly(furan)",
     "median": 286.24,
     "q1": 285.52,
     "q3": 287.4,
     "min": 284.8,
     "max": 288.56,
     "n": 3,
     "refs": [
      "https://srdata.nist.gov/xps/XPSSummaryPage/92849",
      "https://srdata.nist.gov/xps/XPSSummaryPage/92850",
      "https://srdata.nist.gov/xps/XPSSummaryPage/92851"
     ]
    },
    {
     "formula": "CH3C(O)OH",
     "kind": "other",
     "name": "acetic acid/palladium",
     "median": 286.25,
     "q1": 284.8,
     "q3": 287.7,
     "min": 284.8,
     "max": 287.7,
     "n": 4,
     "refs": [
      "https://srdata.nist.gov/xps/XPSSummaryPage/92893",
      "https://srdata.nist.gov/xps/XPSSummaryPage/92894",
      "https://srdata.nist.gov/xps/XPSSummaryPage/93088"
     ]
    },
    {
     "formula": "(-CH2CH(OCH3)-)n",
     "kind": "other",
     "name": "poly(vinyl methyl ether)",
     "median": 286.26,
     "q1": 284.9,
     "q3": 286.47,
     "min": 284.8,
     "max": 286.68,
     "n": 7,
     "refs": [
      "https://srdata.nist.gov/xps/XPSSummaryPage/68274",
      "https://srdata.nist.gov/xps/XPSSummaryPage/68275",
      "https://srdata.nist.gov/xps/XPSSummaryPage/22936"
     ]
    },
    {
     "formula": "(-C5HxN0.56O1.76P0.07-)n",
     "kind": "other",
     "name": "poly((6,9-dihydro-6,9-dioxobisbenzimidazo[2,1-b:1',2'-j]benz",
     "median": 286.26,
     "q1": 285.53,
     "q3": 287.12,
     "min": 284.8,
     "max": 287.97,
     "n": 3,
     "refs": [
      "https://srdata.nist.gov/xps/XPSSummaryPage/66261",
      "https://srdata.nist.gov/xps/XPSSummaryPage/66262",
      "https://srdata.nist.gov/xps/XPSSummaryPage/66263"
     ]
    },
    {
     "formula": "(-CH2CH(OH)-)n",
     "kind": "other",
     "name": "poly(vinyl alcohol)",
     "median": 286.3,
     "q1": 284.8,
     "q3": 286.3,
     "min": 284.8,
     "max": 286.47,
     "n": 19,
     "refs": [
      "https://srdata.nist.gov/xps/XPSSummaryPage/21433",
      "https://srdata.nist.gov/xps/XPSSummaryPage/21435",
      "https://srdata.nist.gov/xps/XPSSummaryPage/21437"
     ]
    },
    {
     "formula": "(-(CH2)5C(O)O-)n",
     "kind": "other",
     "name": "poly(caprolactone)",
     "median": 286.3,
     "q1": 285.27,
     "q3": 287.71,
     "min": 284.8,
     "max": 289.08,
     "n": 11,
     "refs": [
      "https://srdata.nist.gov/xps/XPSSummaryPage/68376",
      "https://srdata.nist.gov/xps/XPSSummaryPage/68377",
      "https://srdata.nist.gov/xps/XPSSummaryPage/68378"
     ]
    },
    {
     "formula": "CH3CH2NH2",
     "kind": "other",
     "name": "ethylamine/silver",
     "median": 286.3,
     "q1": 286.2,
     "q3": 286.5,
     "min": 286.1,
     "max": 286.7,
     "n": 3,
     "refs": [
      "https://srdata.nist.gov/xps/XPSSummaryPage/318",
      "https://srdata.nist.gov/xps/XPSSummaryPage/316",
      "https://srdata.nist.gov/xps/XPSSummaryPage/320"
     ]
    },
    {
     "formula": "(C100H158N2O4)n",
     "kind": "other",
     "name": "poly(2,5,2',5',2\",5\"-hexadodecyl-p-terphenyl-4,4\"-ylen-alt-1",
     "median": 286.3,
     "q1": 285.8,
     "q3": 287.75,
     "min": 285.3,
     "max": 289.2,
     "n": 3,
     "refs": [
      "https://srdata.nist.gov/xps/XPSSummaryPage/92629",
      "https://srdata.nist.gov/xps/XPSSummaryPage/92630",
      "https://srdata.nist.gov/xps/XPSSummaryPage/92631"
     ]
    },
    {
     "formula": "(-C6H4OC6H4OC6H4CO-)n",
     "kind": "other",
     "name": "poly(ether ether ketone)",
     "median": 286.32,
     "q1": 285.51,
     "q3": 286.71,
     "min": 284.7,
     "max": 287.1,
     "n": 3,
     "refs": [
      "https://srdata.nist.gov/xps/XPSSummaryPage/22733",
      "https://srdata.nist.gov/xps/XPSSummaryPage/22954",
      "https://srdata.nist.gov/xps/XPSSummaryPage/22950"
     ]
    },
    {
     "formula": "(-CH2CH(CN)-)n",
     "kind": "other",
     "name": "poly(acrylonitrile)",
     "median": 286.35,
     "q1": 285.92,
     "q3": 286.54,
     "min": 285.48,
     "max": 286.73,
     "n": 3,
     "refs": [
      "https://srdata.nist.gov/xps/XPSSummaryPage/22892",
      "https://srdata.nist.gov/xps/XPSSummaryPage/22894",
      "https://srdata.nist.gov/xps/XPSSummaryPage/22994"
     ]
    },
    {
     "formula": "(-CH2CH(C(O)OCH3)-)n",
     "kind": "other",
     "name": "poly(methyl acrylate)",
     "median": 286.39,
     "q1": 285.36,
     "q3": 288.6,
     "min": 284.8,
     "max": 289.04,
