Repository: Jitiff0501/XPS-Analyser

# XPS Fit Studio + Avantage2XPSPEAK

下载：仓库右侧 **Releases → latest**

| 程序 | 用途 |
|---|---|
| `XPSFitStudio.exe` | XPS 峰拟合（替代 XPSPEAK 4.1）。双击运行，无需安装 Python |
| `Avantage2XPSPEAK.exe` | 把 Avantage `.VGD` / 导出表格转成 XPSPEAK 4.1 的两列 txt |

## XPS Fit Studio 使用
1. **打开文件夹**：一次读入样品文件夹（含子文件夹）里所有元素的 `.VGD`，按样品分组；图上方的元素标签（或键盘 ← →）切换元素。也可“打开文件”选单个文件（`.VGD`、Avantage 导出 Excel/CSV、XPSPEAK txt），或拖拽到左侧。
2. **能量校正**：在 C1s 谱选中 C-C 峰 → “选中峰 → C1s 284.8 eV”，同文件夹（同样品）的谱一起平移。
3. **背景**：Shirley / Linear / Tougaard；范围可输入，或“选背景范围”后在图上横向拖动框选（或点两下）。
4. **加峰**：“＋ 添加峰”可选 **单峰 / 双峰 / 卫星峰 / 未知重叠峰**；“－ 删除峰”（删除双峰主峰时副峰一起删）。也可套用模板（Al2p、C1s、O1s、Ti2p）。
   - 双峰：间距、面积比可修改，并可选择拟合时**锁定**或在范围内**自由拟合**。

File: xpsfit/reference/Ca.json
{
 "element": "Ca",
 "source": "NIST XPS Database (SRD 20), https://srdata.nist.gov/xps/",
 "records": 212,
 "orbitals": {
  "Ca2p": {
   "line": "2p3/2",
   "l": "p",
   "ratio": 0.5,
   "split": {
    "median": 3.5,
    "n": 15,
    "min": 3.3,
    "max": 3.7
   },
   "states": [
    {
     "formula": "Bi2Sr2CaCu2Ox",
     "kind": "other",
     "name": "",
     "median": 345.3,
     "q1": 345.15,
     "q3": 345.85,
     "min": 345.0,
     "max": 346.4,
     "n": 3,
     "refs": [
      "https://srdata.nist.gov/xps/XPSSummaryPage/91877",
      "https://srdata.nist.gov/xps/XPSSummaryPage/91878",
      "https://srdata.nist.gov/xps/XPSSummaryPage/365"
     ]
    },
    {
     "formula": "Bi2Sr2CaCu2O8+x",
     "kind": "other",
     "name": "",
     "median": 345.4,
     "q1": 344.87,
     "q3": 346.17,
     "min": 344.8,
     "max": 347.0,
     "n": 4,
     "refs": [
      "https://srdata.nist.gov/xps/XPSSummaryPage/68155",
      "https://srdata.nist.gov/xps/XPSSummaryPage/68156",
      "https://srdata.nist.gov/xps/XPSSummaryPage/94112"
     ]
    },
    {
     "formula": "Ca",
     "kind": "metal",
     "name": "",
     "median": 345.9,
     "q1": 345.4,
     "q3": 346.24,
     "min": 344.9,
     "max": 346.57,
     "n": 3,
     "refs": [
      "https://srdata.nist.gov/xps/XPSSummaryPage/R-7",
      "https://srdata.nist.gov/xps/XPSSummaryPage/25702",
      "https://srdata.nist.gov/xps/XPSSummaryPage/67648"
     ]
    },
    {
     "formula": "Bi1.99Sr2.00Ca2Cu3Ox",
     "kind": "other",
     "name": "",
     "median": 345.9,
     "q1": 345.4,
     "q3": 346.4,
     "min": 344.9,
     "max": 346.9,
     "n": 3,
     "refs": [
      "https://srdata.nist.gov/xps/XPSSummaryPage/69347",
      "https://srdata.nist.gov/xps/XPSSummaryPage/69348",
      "https://srdata.nist.gov/xps/XPSSummaryPage/69351"
     ]
    },
    {
     "formula": "Bi2.00Sr2.00Ca2Cu3Ox",
     "kind": "other",
     "name": "",
     "median": 345.9,
     "q1": 345.4,
     "q3": 346.4,
     "min": 344.9,
     "max": 346.9,
     "n": 3,
     "refs": [
      "https://srdata.nist.gov/xps/XPSSummaryPage/69333",
      "https://srdata.nist.gov/xps/XPSSummaryPage/69334",
      "https://srdata.nist.gov/xps/XPSSummaryPage/69337"
     ]
    },
    {
     "formula": "Bi2.01Sr2.00Ca2Cu3Ox",
     "kind": "other",
     "name": "",
     "median": 345.9,
     "q1": 345.65,
     "q3": 346.95,
     "min": 344.9,
     "max": 348.5,
     "n": 8,
     "refs": [
      "https://srdata.nist.gov/xps/XPSSummaryPage/69327",
      "https://srdata.nist.gov/xps/XPSSummaryPage/69328",
      "https://srdata.nist.gov/xps/XPSSummaryPage/69361"
     ]
    },
    {
     "formula": "CaO",
     "kind": "oxide",
     "name": "",
     "median": 346.65,
     "q1": 346.1,
     "q3": 346.9,
     "min": 346.1,
     "max": 347.3,
     "n": 7,
     "refs": [
      "https://srdata.nist.gov/xps/XPSSummaryPage/26826",
      "https://srdata.nist.gov/xps/XPSSummaryPage/26828",
      "https://srdata.nist.gov/xps/XPSSummaryPage/26830"
     ]
    },
    {
     "formula": "CaCO3",
     "kind": "other",
     "name": "",
     "median": 347.0,
     "q1": 346.8,
     "q3": 347.33,
     "min": 346.7,
     "max": 347.7,
     "n": 8,
     "refs": [
      "https://srdata.nist.gov/xps/XPSSummaryPage/25721",
      "https://srdata.nist.gov/xps/XPSSummaryPage/25726",
      "https://srdata.nist.gov/xps/XPSSummaryPage/25732"
     ]
    },
    {
     "formula": "Ca5OH(PO4)3",
     "kind": "other",
     "name": "",
     "median": 347.0,
     "q1": 347.0,
     "q3": 347.1,
     "min": 347.0,
     "max": 347.2,
     "n": 3,
     "refs": [
      "https://srdata.nist.gov/xps/XPSSummaryPage/92079",
      "https://srdata.nist.gov/xps/XPSSummaryPage/66475",
      "https://srdata.nist.gov/xps/XPSSummaryPage/68460"
     ]
    },
    {
     "formula": "CaHPO4",
     "kind": "other",
     "name": "",
     "median": 347.5,
     "q1": 347.43,
     "q3": 347.52,
     "min": 347.2,
     "max": 347.6,
     "n": 4,
     "refs": [
      "https://srdata.nist.gov/xps/XPSSummaryPage/26362",
      "https://srdata.nist.gov/xps/XPSSummaryPage/113213",
      "https://srdata.nist.gov/xps/XPSSummaryPage/67218"
     ]
    },
    {
     "formula": "CaF2",
     "kind": "other",
     "name": "",
     "median": 348.1,
     "q1": 347.9,
     "q3": 348.3,
     "min": 347.8,
     "max": 349.2,
     "n": 5,
     "refs": [
      "https://srdata.nist.gov/xps/XPSSummaryPage/114324",
      "https://srdata.nist.gov/xps/XPSSummaryPage/25874",
      "https://srdata.nist.gov/xps/XPSSummaryPage/25875"
     ]
    },
    {
     "formula": "CaCl2",
     "kind": "other",
     "name": "",
     "median": 348.25,
     "q1": 348.1,
     "q3": 348.4,
     "min": 347.8,
     "max": 348.7,
     "n": 4,
     "refs": [
      "https://srdata.nist.gov/xps/XPSSummaryPage/25696",
      "https://srdata.nist.gov/xps/XPSSummaryPage/25699",
      "https://srdata.nist.gov/xps/XPSSummaryPage/25700"
     ]
    }
   ],
   "satellites": [],
   "n_records": 125
  },
  "Ca2s": {
   "line": "2s",
   "l": "s",
   "ratio": null,
   "split": null,
   "states": [],
   "satellites": [],
   "n_records": 12
  },
  "Ca3p": {
   "line": "3p",
   "l": "p",
   "ratio": 0.5,
   "split": {
    "median": 0.4,
    "n": 1,
    "min": 0.4,
    "max": 0.4
   },
   "states": [
    {
     "formula": "CaO",
     "kind": "oxide",
     "name": "",
     "median": 24.4,
     "q1": 24.4,
     "q3": 25.4,
     "min": 24.4,
     "max": 26.4,
     "n": 3,
     "refs": [
      "https://srdata.nist.gov/xps/XPSSummaryPage/29663",
      "https://srdata.nist.gov/xps/XPSSummaryPage/67665",
      "https://srdata.nist.gov/xps/XPSSummaryPage/114407"
     ]
    }
   ],
   "satellites": [],
   "n_records": 18
  },
  "Ca3s": {
   "line": "3s",
   "l": "s",
   "ratio": null,
   "split": null,
   "states": [
    {
     "formula": "CaO",
     "kind": "oxide",
     "name": "",
     "median": 43.2,
     "q1": 43.1,
     "q3": 44.2,
     "min": 43.0,
     "max": 45.2,
     "n": 3,
     "refs": [
      "https://srdata.nist.gov/xps/XPSSummaryPage/67666",
      "https://srdata.nist.gov/xps/XPSSummaryPage/30307",
      "https://srdata.nist.gov/xps/XPSSummaryPage/114408"
     ]
    }
   ],
   "satellites": [],
   "n_records": 18
  }
 },
 "auger": {
  "line": "L2M23M23(1D)",
  "rows": []
 }
}

File: xpsfit/reference/Cl.json
{
 "element": "Cl",
 "source": "NIST XPS Database (SRD 20), https://srdata.nist.gov/xps/",
 "records": 900,
 "orbitals": {
  "Cl1s": {
   "line": "1s",
   "l": "s",
   "ratio": null,
   "split": null,
   "states": [
    {
     "formula": "RbCl",
     "kind": "other",
     "name": "",
     "median": 2815.1,
     "q1": 2814.55,
     "q3": 2815.9,
     "min": 2814.1,
     "max": 2817.1,
     "n": 4,
     "refs": [
      "https://srdata.nist.gov/xps/XPSSummaryPage/20634",
      "https://srdata.nist.gov/xps/XPSSummaryPage/20630",
      "https://srdata.nist.gov/xps/XPSSummaryPage/20631"
     ]
    },
    {
     "formula": "CsCl",
     "kind": "other",
     "name": "",
     "median": 2815.15,
     "q1": 2815.05,
     "q3": 2815.22,
     "min": 2814.9,
     "max": 2815.3,
     "n": 4,
     "refs": [
      "https://srdata.nist.gov/xps/XPSSummaryPage/20637",
      "https://srdata.nist.gov/xps/XPSSummaryPage/20638",
      "https://srdata.nist.gov/xps/XPSSummaryPage/20639"
     ]
    },
    {
     "formula": "KCl",
     "kind": "other",
     "name": "",
     "median": 2815.15,
     "q1": 2814.97,
     "q3": 2815.43,
     "min": 2814.9,
     "max": 2815.8,
     "n": 4,
     "refs": [
      "https://srdata.nist.gov/xps/XPSSummaryPage/20629",
      "https://srdata.nist.gov/xps/XPSSummaryPage/20633",
      "https://srdata.nist.gov/xps/XPSSummaryPage/20635"
     ]
    },
    {
     "formula": "NaCl",
     "kind": "other",
     "name": "",
     "median": 2815.65,
     "q1": 2815.55,
     "q3": 2815.9,
     "min": 2815.4,
     "max": 2816.5,
     "n": 4,
     "refs": [
      "https://srdata.nist.gov/xps/XPSSummaryPage/21892",
      "https://srdata.nist.gov/xps/XPSSummaryPage/21893",
      "https://srdata.nist.gov/xps/XPSSummaryPage/21895"
     ]
    },
    {
     "formula": "LiCl",
     "kind": "other",
     "name": "",
     "median": 2816.85,
     "q1": 2816.5,
     "q3": 2817.12,
     "min": 2815.9,
     "max": 2817.5,
     "n": 4,
     "refs": [
      "https://srdata.nist.gov/xps/XPSSummaryPage/21807",
      "https://srdata.nist.gov/xps/XPSSummaryPage/21809",
      "https://srdata.nist.gov/xps/XPSSummaryPage/21811"
     ]
    }
   ],
   "satellites": [],
   "n_records": 20
  },
  "Cl2p": {
   "line": "2p3/2",
   "l": "p",
   "ratio": 0.5,
   "split": {
    "median": 1.5,
    "n": 15,
    "min": 0.8,
    "max": 1.81
   },
   "states": [
    {
     "formula": "KCl",
     "kind": "other",
     "name": "",
     "median": 198.2,
     "q1": 197.95,
     "q3": 198.62,
     "min": 197.8,
     "max": 199.3,
     "n": 4,
     "refs": [
      "https://srdata.nist.gov/xps/XPSSummaryPage/25818",
      "https://srdata.nist.gov/xps/XPSSummaryPage/25820",
      "https://srdata.nist.gov/xps/XPSSummaryPage/25864"
     ]
    },
    {
     "formula": "CuCl",
     "kind": "other",
     "name": "",
     "median": 198.4,
     "q1": 198.4,
     "q3": 198.75,
     "min": 198.4,
     "max": 199.1,
     "n": 3,
     "refs": [
      "https://srdata.nist.gov/xps/XPSSummaryPage/111056",
      "https://srdata.nist.gov/xps/XPSSummaryPage/25872",
      "https://srdata.nist.gov/xps/XPSSummaryPage/41342"
     ]
    },
    {
     "formula": "[Mo4Cl4Cl4(P(C2H5)3)4]",
     "kind": "other",
     "name": "",
     "median": 198.7,
     "q1": 198.3,
     "q3": 199.05,
     "min": 197.9,
     "max": 199.4,
     "n": 3,
     "refs": [
      "https://srdata.nist.gov/xps/XPSSummaryPage/26203",
      "https://srdata.nist.gov/xps/XPSSummaryPage/26204",
      "https://srdata.nist.gov/xps/XPSSummaryPage/27070"
     ]
    },
    {
     "formula": "PdCl2",
     "kind": "other",
     "name": "",
     "median": 198.9,
     "q1": 198.9,
     "q3": 199.0,
     "min": 198.5,
     "max": 199.1,
     "n": 5,
     "refs": [
      "https://srdata.nist.gov/xps/XPSSummaryPage/5589",
      "https://srdata.nist.gov/xps/XPSSummaryPage/110668",
      "https://srdata.nist.gov/xps/XPSSummaryPage/111985"
     ]
    },
    {
     "formula": "SrCl2",
     "kind": "other",
     "name": "",
     "median": 199.1,
     "q1": 199.1,
     "q3": 199.1,
     "min": 199.1,
     "max": 199.1,
     "n": 3,
     "refs": [
      "https://srdata.nist.gov/xps/XPSSummaryPage/111047",
      "https://srdata.nist.gov/xps/XPSSummaryPage/66384",
      "https://srdata.nist.gov/xps/XPSSummaryPage/27119"
     ]
    },
    {
     "formula": "CuCl2",
     "kind": "other",
     "name": "",
     "median": 199.15,
     "q1": 199.0,
     "q3": 199.25,
     "min": 198.7,
     "max": 199.4,
     "n": 4,
     "refs": [
      "https://srdata.nist.gov/xps/XPSSummaryPage/25756",
      "https://srdata.nist.gov/xps/XPSSummaryPage/25800",
      "https://srdata.nist.gov/xps/XPSSummaryPage/111049"
     ]
    },
    {
     "formula": "MoCl2",
     "kind": "other",
     "name": "",
     "median": 199.35,
     "q1": 199.1,
     "q3": 199.6,
     "min": 198.8,
     "max": 199.9,
     "n": 4,
     "refs": [
      "https://srdata.nist.gov/xps/XPSSummaryPage/25792",
      "https://srdata.nist.gov/xps/XPSSummaryPage/25770",
      "https://srdata.nist.gov/xps/XPSSummaryPage/25774"
     ]
    },
    {
     "formula": "ZnCl2",
     "kind": "other",
     "name": "",
     "median": 200.1,
     "q1": 199.9,
     "q3": 200.15,
     "min": 199.7,
     "max": 200.2,
     "n": 3,
     "refs": [
      "https://srdata.nist.gov/xps/XPSSummaryPage/90509",
      "https://srdata.nist.gov/xps/XPSSummaryPage/90520",
      "https://srdata.nist.gov/xps/XPSSummaryPage/25750"
     ]
    },
    {
     "formula": "(-CH2CH(Cl)-)n",
     "kind": "other",
     "name": "",
     "median": 200.1,
     "q1": 199.95,
     "q3": 200.37,
     "min": 199.8,
     "max": 200.64,
     "n": 3,
     "refs": [
      "https://srdata.nist.gov/xps/XPSSummaryPage/27098",
      "https://srdata.nist.gov/xps/XPSSummaryPage/27101",
      "https://srdata.nist.gov/xps/XPSSummaryPage/27104"
     ]
    },
    {
     "formula": "(-CH2CH(C6H4Cl)-)n",
     "kind": "other",
     "name": "",
     "median": 200.5,
     "q1": 200.47,
     "q3": 200.51,
     "min": 200.44,
     "max": 200.53,
     "n": 3,
     "refs": [
      "https://srdata.nist.gov/xps/XPSSummaryPage/27123",
      "https://srdata.nist.gov/xps/XPSSummaryPage/27120",
      "https://srdata.nist.gov/xps/XPSSummaryPage/27126"
     ]
    },
    {
     "formula": "NaClO3",
     "kind": "other",
     "name": "",
     "median": 206.4,
     "q1": 206.35,
     "q3": 206.4,
     "min": 206.3,
     "max": 206.4,
     "n": 3,
     "refs": [
      "https://srdata.nist.gov/xps/XPSSummaryPage/111643",
      "https://srdata.nist.gov/xps/XPSSummaryPage/2592",
      "https://srdata.nist.gov/xps/XPSSummaryPage/26629"
     ]
    },
    {
     "formula": "KClO3",
     "kind": "other",
     "name": "",
     "median": 206.5,
     "q1": 206.2,
     "q3": 206.6,
     "min": 205.9,
     "max": 206.7,
     "n": 3,
     "refs": [
      "https://srdata.nist.gov/xps/XPSSummaryPage/26540",
      "https://srdata.nist.gov/xps/XPSSummaryPage/26556",
      "https://srdata.nist.gov/xps/XPSSummaryPage/2596"
     ]
    }
   ],
   "satellites": [],
   "n_records": 409
  },
  "Cl2s": {
   "line": "2s",
   "l": "s",
   "ratio": null,
   "split": null,
   "states": [],
   "satellites": [],
   "n_records": 39
  },
  "Cl3s": {
   "line": "3s",
   "l": "s",
   "ratio": null,
   "split": null,
   "states": [],
   "satellites": [],
   "n_records": 3
  }
 },
 "auger": {
  "line": "KL23L23(1D)",
  "rows": [
   {
    "formula": "NaCl",
    "ke": 2391.0,
    "n": 3
   },
   {
    "formula": "RbCl",
    "ke": 2391.2,
    "n": 3
   },
   {
    "formula": "LiCl",
    "ke": 2391.35,
    "n": 4
   },
   {
    "formula": "CsCl",
    "ke": 2392.2,
    "n": 3
   }
  ]
 }
}

File: xpsfit/reference/Co.json
{
 "element": "Co",
 "source": "NIST XPS Database (SRD 20), https://srdata.nist.gov/xps/",
 "records": 231,
 "orbitals": {
  "Co2p": {
   "line": "2p3/2",
   "l": "p",
   "ratio": 0.5,
   "split": {
    "median": 15.55,
    "n": 56,
    "min": 14.6,
    "max": 17.0
   },
   "states": [
    {
     "formula": "Co",
     "kind": "metal",
     "name": "cobalt",
     "median": 778.25,
     "q1": 778.02,
     "q3": 778.32,
     "min": 777.8,
     "max": 778.5,
     "n": 10,
     "refs": [
      "https://srdata.nist.gov/xps/XPSSummaryPage/25749",
      "https://srdata.nist.gov/xps/XPSSummaryPage/25751",
      "https://srdata.nist.gov/xps/XPSSummaryPage/25754"
     ]
    },
    {
     "formula": "CoNi",
     "kind": "other",
     "name": "cobalt nickel",
     "median": 778.57,
     "q1": 778.52,
     "q3": 778.76,
     "min": 778.47,
     "max": 778.95,
     "n": 3,
     "refs": [
      "https://srdata.nist.gov/xps/XPSSummaryPage/27226",
      "https://srdata.nist.gov/xps/XPSSummaryPage/27228",
      "https://srdata.nist.gov/xps/XPSSummaryPage/27234"
     ]
    },
    {
     "formula": "Co2O3",
     "kind": "oxide",
     "name": "cobalt(III) trioxide",
     "median": 780.0,
     "q1": 779.95,
     "q3": 780.65,
     "min": 779.9,
     "max": 781.3,
     "n": 3,
     "refs": [
      "https://srdata.nist.gov/xps/XPSSummaryPage/26566",
      "https://srdata.nist.gov/xps/XPSSummaryPage/59262",
      "https://srdata.nist.gov/xps/XPSSummaryPage/2071"
     ]
    },
    {
     "formula": "Co3O4",
     "kind": "oxide",
     "name": "tricobalt tetraoxide",
     "median": 780.1,
     "q1": 779.55,
     "q3": 780.25,
     "min": 779.3,
     "max": 780.7,
     "n": 11,
     "refs": [
      "https://srdata.nist.gov/xps/XPSSummaryPage/26686",
      "https://srdata.nist.gov/xps/XPSSummaryPage/26694",
      "https://srdata.nist.gov/xps/XPSSummaryPage/26695"
     ]
    },
    {
     "formula": "CoO",
     "kind": "oxide",
     "name": "cobalt(II) oxide",
     "median": 780.4,
     "q1": 780.2,
     "q3": 780.58,
     "min": 780.0,
     "max": 781.2,
     "n": 14,
     "refs": [
      "https://srdata.nist.gov/xps/XPSSummaryPage/26768",
      "https://srdata.nist.gov/xps/XPSSummaryPage/26793",
      "https://srdata.nist.gov/xps/XPSSummaryPage/26804"
     ]
    },
    {
     "formula": "Al2CoO4",
     "kind": "other",
     "name": "aluminum(III) cobaltate(V)",
     "median": 780.8,
     "q1": 780.7,
     "q3": 780.95,
     "min": 780.6,
     "max": 781.1,
     "n": 3,
     "refs": [
      "https://srdata.nist.gov/xps/XPSSummaryPage/26609",
      "https://srdata.nist.gov/xps/XPSSummaryPage/26612",
      "https://srdata.nist.gov/xps/XPSSummaryPage/26632"
     ]
    },
    {
     "formula": "CoMoO4",
     "kind": "other",
     "name": "cobalt(II) molybdate",
     "median": 780.9,
     "q1": 780.9,
     "q3": 781.1,
     "min": 780.9,
     "max": 781.3,
     "n": 3,
     "refs": [
      "https://srdata.nist.gov/xps/XPSSummaryPage/26712",
      "https://srdata.nist.gov/xps/XPSSummaryPage/26673",
      "https://srdata.nist.gov/xps/XPSSummaryPage/26677"
     ]
    },
    {
     "formula": "Co(OH)2",
     "kind": "hydroxide",
     "name": "cobalt(II) hydroxide",
     "median": 781.65,
     "q1": 781.22,
     "q3": 782.02,
     "min": 781.0,
     "max": 782.1,
     "n": 4,
     "refs": [
      "https://srdata.nist.gov/xps/XPSSummaryPage/26135",
      "https://srdata.nist.gov/xps/XPSSummaryPage/26086",
      "https://srdata.nist.gov/xps/XPSSummaryPage/26087"
     ]
    },
    {
     "formula": "Co(NH3)6Cl3",
     "kind": "other",
     "name": "hexaamminecobalt trichloride",
     "median": 781.8,
     "q1": 781.45,
     "q3": 782.0,
     "min": 781.1,
     "max": 782.2,
     "n": 3,
     "refs": [
      "https://srdata.nist.gov/xps/XPSSummaryPage/26142",
      "https://srdata.nist.gov/xps/XPSSummaryPage/26149",
      "https://srdata.nist.gov/xps/XPSSummaryPage/26152"
     ]
    },
    {
     "formula": "K3[Co(CN)6]",
     "kind": "other",
     "name": "tripotassium hexacyanocobaltate(III)",
     "median": 782.0,
     "q1": 781.6,
     "q3": 782.05,
     "min": 781.2,
     "max": 782.1,
     "n": 3,
     "refs": [
      "https://srdata.nist.gov/xps/XPSSummaryPage/25548",
      "https://srdata.nist.gov/xps/XPSSummaryPage/25550",
      "https://srdata.nist.gov/xps/XPSSummaryPage/25552"
     ]
    }
   ],
   "satellites": [
    {
     "formula": "Co(NO3)2",
     "median": 786.85,
     "min": 786.85,
     "max": 786.85,
     "n": 1
    },
    {
     "formula": "Co((C6H5)3PO)2(NO3)2",
     "median": 787.35,
     "min": 787.35,
     "max": 787.35,
     "n": 1
    },
    {
     "formula": "Co(OH)2",
     "median": 787.5,
     "min": 787.5,
     "max": 787.5,
     "n": 1
    },
    {
     "formula": "Co2O3",
     "median": 787.6,
     "min": 787.6,
     "max": 787.6,
     "n": 1
    },
    {
     "formula": "Co3O4",
     "median": 788.2,
     "min": 788.2,
     "max": 788.2,
     "n": 1
    },
    {
     "formula": "CoO",
     "median": 789.1,
     "min": 789.1,
     "max": 789.1,
     "n": 1
    }
   ],
   "n_records": 145
  },
  "Co2s": {
   "line": "2s",
   "l": "s",
   "ratio": null,
   "split": null,
   "states": [],
   "satellites": [],
   "n_records": 2
  },
  "Co3p": {
   "line": "3p3/2",
   "l": "p",
   "ratio": 0.5,
   "split": {
    "median": 1.1,
    "n": 1,
    "min": 1.1,
    "max": 1.1
   },
   "states": [
    {
     "formula": "Co",
     "kind": "metal",
     "name": "cobalt",
     "median": 59.0,
     "q1": 58.98,
     "q3": 59.08,
     "min": 58.9,
     "max": 59.3,
     "n": 4,
     "refs": [
      "https://srdata.nist.gov/xps/XPSSummaryPage/90872",
      "https://srdata.nist.gov/xps/XPSSummaryPage/29808",
      "https://srdata.nist.gov/xps/XPSSummaryPage/29810"
     ]
    }
   ],
   "satellites": [],
   "n_records": 11
  },
  "Co3s": {
   "line": "3s",
   "l": "s",
   "ratio": null,
   "split": null,
   "states": [
    {
     "formula": "Co",
     "kind": "metal",
     "name": "cobalt",
     "median": 101.1,
     "q1": 101.0,
     "q3": 101.24,
     "min": 101.0,
     "max": 101.35,
     "n": 4,
     "refs": [
      "https://srdata.nist.gov/xps/XPSSummaryPage/48786",
      "https://srdata.nist.gov/xps/XPSSummaryPage/30204",
      "https://srdata.nist.gov/xps/XPSSummaryPage/30205"
     ]
    },
    {
     "formula": "CoO",
     "kind": "oxide",
     "name": "cobalt(II) oxide",
     "median": 102.2,
     "q1": 102.1,
     "q3": 102.55,
     "min": 102.0,
     "max": 102.9,
     "n": 3,
     "refs": [
      "https://srdata.nist.gov/xps/XPSSummaryPage/30303",
      "https://srdata.nist.gov/xps/XPSSummaryPage/30306",
      "https://srdata.nist.gov/xps/XPSSummaryPage/48952"
     ]
    }
   ],
   "satellites": [],
   "n_records": 20
  }
 },
 "auger": {
  "line": "L3VV",
  "rows": [
   {
    "formula": "Co",
    "ke": 773.2,
    "n": 3,
    "alpha": 1551.45,
    "alpha_line": "2p3/2"
   }
  ]
 }
}

File: xpsfit/reference/Cr.json
{
 "element": "Cr",
 "source": "NIST XPS Database (SRD 20), https://srdata.nist.gov/xps/",
 "records": 604,
 "orbitals": {
  "Cr2p": {
   "line": "2p3/2",
   "l": "p",
   "ratio": 0.5,
   "split": {
    "median": 9.6,
    "n": 142,
    "min": 8.7,
    "max": 11.6
   },
   "states": [
    {
     "formula": "Cr",
     "kind": "metal",
     "name": "chromium",
     "median": 574.2,
     "q1": 573.95,
     "q3": 574.3,
     "min": 573.8,
     "max": 574.7,
     "n": 19,
     "refs": [
      "https://srdata.nist.gov/xps/XPSSummaryPage/25798",
      "https://srdata.nist.gov/xps/XPSSummaryPage/25803",
      "https://srdata.nist.gov/xps/XPSSummaryPage/25804"
     ]
    },
    {
     "formula": "[Cr(C5H5)2]",
     "kind": "other",
     "name": "bis(cyclopentadienyl)chromium",
     "median": 574.8,
     "q1": 574.8,
     "q3": 574.8,
     "min": 574.8,
     "max": 574.8,
     "n": 3,
     "refs": [
      "https://srdata.nist.gov/xps/XPSSummaryPage/25956",
      "https://srdata.nist.gov/xps/XPSSummaryPage/25958",
      "https://srdata.nist.gov/xps/XPSSummaryPage/25987"
     ]
    },
    {
     "formula": "[Cr(CO)5NH3]",
     "kind": "other",
     "name": "ammine(pentacarbonyl)chromium",
     "median": 575.5,
     "q1": 575.2,
     "q3": 575.5,
     "min": 574.9,
     "max": 575.5,
     "n": 3,
     "refs": [
      "https://srdata.nist.gov/xps/XPSSummaryPage/25480",
      "https://srdata.nist.gov/xps/XPSSummaryPage/25483",
      "https://srdata.nist.gov/xps/XPSSummaryPage/25508"
     ]
    },
    {
     "formula": "CrN",
     "kind": "nitride",
     "name": "chromium nitride",
     "median": 575.75,
     "q1": 575.68,
     "q3": 575.8,
     "min": 575.6,
     "max": 575.8,
     "n": 4,
     "refs": [
      "https://srdata.nist.gov/xps/XPSSummaryPage/26423",
      "https://srdata.nist.gov/xps/XPSSummaryPage/26425",
      "https://srdata.nist.gov/xps/XPSSummaryPage/26431"
     ]
    },
    {
     "formula": "[Cr(CO)6]",
     "kind": "other",
     "name": "hexacarbonylchromium",
     "median": 576.3,
     "q1": 576.3,
     "q3": 577.0,
     "min": 574.9,
     "max": 577.6,
     "n": 5,
     "refs": [
      "https://srdata.nist.gov/xps/XPSSummaryPage/25706",
      "https://srdata.nist.gov/xps/XPSSummaryPage/25707",
      "https://srdata.nist.gov/xps/XPSSummaryPage/25709"
     ]
    },
    {
     "formula": "Cr2O3",
     "kind": "oxide",
     "name": "Chromium(III) oxide",
     "median": 576.6,
     "q1": 576.3,
     "q3": 576.8,
     "min": 575.9,
     "max": 580.1,
     "n": 41,
     "refs": [
      "https://srdata.nist.gov/xps/XPSSummaryPage/26571",
      "https://srdata.nist.gov/xps/XPSSummaryPage/26574",
      "https://srdata.nist.gov/xps/XPSSummaryPage/26575"
     ]
    },
    {
     "formula": "NaCrO2",
     "kind": "other",
     "name": "sodium chromium(III) dioxide",
     "median": 577.0,
     "q1": 577.0,
     "q3": 577.1,
     "min": 577.0,
     "max": 577.2,
     "n": 3,
     "refs": [
      "https://srdata.nist.gov/xps/XPSSummaryPage/26507",
      "https://srdata.nist.gov/xps/XPSSummaryPage/26509",
      "https://srdata.nist.gov/xps/XPSSummaryPage/26519"
     ]
    },
    {
     "formula": "Cr(OH)3",
     "kind": "hydroxide",
     "name": "chromium(III) hydroxide",
     "median": 577.1,
     "q1": 577.1,
     "q3": 577.35,
     "min": 577.0,
     "max": 577.4,
     "n": 7,
     "refs": [
      "https://srdata.nist.gov/xps/XPSSummaryPage/26219",
      "https://srdata.nist.gov/xps/XPSSummaryPage/26242",
      "https://srdata.nist.gov/xps/XPSSummaryPage/26259"
     ]
    },
    {
     "formula": "CrCl3.6H2O",
     "kind": "other",
     "name": "Chromium(III) chloride hexahydrate",
     "median": 577.5,
     "q1": 577.5,
     "q3": 577.5,
     "min": 577.5,
     "max": 577.5,
     "n": 3,
     "refs": [
      "https://srdata.nist.gov/xps/XPSSummaryPage/110700",
      "https://srdata.nist.gov/xps/XPSSummaryPage/66407",
      "https://srdata.nist.gov/xps/XPSSummaryPage/95634"
     ]
    },
    {
     "formula": "CrCl3",
     "kind": "other",
     "name": "Chromium(III) chloride, anhydrous",
     "median": 577.7,
     "q1": 577.55,
     "q3": 577.75,
     "min": 577.4,
     "max": 577.8,
     "n": 3,
     "refs": [
      "https://srdata.nist.gov/xps/XPSSummaryPage/110655",
      "https://srdata.nist.gov/xps/XPSSummaryPage/25776",
      "https://srdata.nist.gov/xps/XPSSummaryPage/25796"
     ]
    },
    {
     "formula": "[Cr(CH3C(O)CHC(O)CH3)3]",
     "kind": "other",
     "name": "tris(2,4-pentanedionato-O,O')chromium",
     "median": 577.7,
     "q1": 576.88,
     "q3": 577.8,
     "min": 576.05,
     "max": 577.9,
     "n": 3,
     "refs": [
      "https://srdata.nist.gov/xps/XPSSummaryPage/26083",
      "https://srdata.nist.gov/xps/XPSSummaryPage/26085",
      "https://srdata.nist.gov/xps/XPSSummaryPage/26089"
     ]
    },
    {
     "formula": "CrPO4",
     "kind": "other",
     "name": "chromium(III) phosphate",
     "median": 577.78,
     "q1": 577.78,
     "q3": 578.04,
     "min": 577.78,
     "max": 578.3,
     "n": 3,
     "refs": [
      "https://srdata.nist.gov/xps/XPSSummaryPage/93750",
      "https://srdata.nist.gov/xps/XPSSummaryPage/56070",
      "https://srdata.nist.gov/xps/XPSSummaryPage/110701"
     ]
    },
    {
     "formula": "H2V11.5Cr0.5O31.nH2O",
     "kind": "other",
     "name": "hydrogen polychromovanadate (H2V11.5Cr0.5O31.nH2O)",
     "median": 578.0,
     "q1": 577.45,
     "q3": 578.45,
     "min": 576.9,
     "max": 578.9,
     "n": 3,
     "refs": [
      "https://srdata.nist.gov/xps/XPSSummaryPage/90968",
      "https://srdata.nist.gov/xps/XPSSummaryPage/90970",
      "https://srdata.nist.gov/xps/XPSSummaryPage/90749"
     ]
    },
    {
     "formula": "CrO3",
     "kind": "oxide",
     "name": "Chromium(VI) oxide",
     "median": 579.35,
     "q1": 578.8,
     "q3": 579.73,
     "min": 578.3,
     "max": 580.1,
     "n": 8,
     "refs": [
      "https://srdata.nist.gov/xps/XPSSummaryPage/94151",
      "https://srdata.nist.gov/xps/XPSSummaryPage/110661",
      "https://srdata.nist.gov/xps/XPSSummaryPage/67534"
     ]
    },
    {
     "formula": "Na2Cr2O7",
     "kind": "other",
     "name": "sodium dichromate(VI)",
     "median": 579.4,
     "q1": 579.4,
     "q3": 579.6,
     "min": 579.4,
     "max": 579.8,
     "n": 3,
     "refs": [
      "https://srdata.nist.gov/xps/XPSSummaryPage/26823",
      "https://srdata.nist.gov/xps/XPSSummaryPage/26819",
      "https://srdata.nist.gov/xps/XPSSummaryPage/26815"
     ]
    },
    {
     "formula": "K2Cr2O7",
     "kind": "other",
     "name": "potassium dichromate(VI)",
     "median": 579.7,
     "q1": 579.45,
     "q3": 579.88,
     "min": 579.4,
     "max": 580.1,
     "n": 6,
     "refs": [
      "https://srdata.nist.gov/xps/XPSSummaryPage/26816",
      "https://srdata.nist.gov/xps/XPSSummaryPage/26832",
      "https://srdata.nist.gov/xps/XPSSummaryPage/26838"
     ]
    },
    {
     "formula": "CrF3",
     "kind": "other",
     "name": "chromium(III) trifluoride",
     "median": 579.8,
     "q1": 579.35,
     "q3": 580.1,
     "min": 579.1,
     "max": 580.3,
     "n": 8,
     "refs": [
      "https://srdata.nist.gov/xps/XPSSummaryPage/110657",
      "https://srdata.nist.gov/xps/XPSSummaryPage/25924",
      "https://srdata.nist.gov/xps/XPSSummaryPage/25926"
     ]
    },
    {
     "formula": "Na2CrO4",
     "kind": "other",
     "name": "Sodium chromate",
     "median": 579.8,
     "q1": 579.8,
     "q3": 580.15,
     "min": 579.8,
     "max": 580.5,
     "n": 3,
     "refs": [
      "https://srdata.nist.gov/xps/XPSSummaryPage/90768",
      "https://srdata.nist.gov/xps/XPSSummaryPage/26714",
      "https://srdata.nist.gov/xps/XPSSummaryPage/26718"
     ]
    }
   ],
   "satellites": [
    {
     "formula": "O2/Cr",
     "median": 577.2,
     "min": 577.2,
     "max": 577.2,
     "n": 1
    },
    {
     "formula": "Cr2O3",
     "median": 587.1,
     "min": 587.1,
     "max": 587.4,
     "n": 3
    },
    {
     "formula": "CrF3",
     "median": 591.9,
     "min": 591.8,
     "max": 592.0,
     "n": 4
    }
   ],
   "n_records": 342
  },
  "Cr2s": {
   "line": "2s",
   "l": "s",
   "ratio": null,
   "split": null,
   "states": [],
   "satellites": [],
   "n_records": 3
  },
  "Cr3p": {
   "line": "3p",
   "l": "p",
   "ratio": 0.5,
   "split": null,
   "states": [
    {
     "formula": "Cr",
     "kind": "metal",
     "name": "chromium",
     "median": 42.35,
     "q1": 42.18,
     "q3": 42.58,
     "min": 41.9,
     "max": 43.0,
     "n": 8,
     "refs": [
      "https://srdata.nist.gov/xps/XPSSummaryPage/397",
      "https://srdata.nist.gov/xps/XPSSummaryPage/1947",
      "https://srdata.nist.gov/xps/XPSSummaryPage/29537"
     ]
    },
    {
     "formula": "Cr2O3",
     "kind": "oxide",
     "name": "Chromium(III) oxide",
     "median": 43.85,
     "q1": 43.7,
     "q3": 44.0,
     "min": 43.3,
     "max": 44.2,
     "n": 10,
     "refs": [
      "https://srdata.nist.gov/xps/XPSSummaryPage/29623",
      "https://srdata.nist.gov/xps/XPSSummaryPage/29625",
      "https://srdata.nist.gov/xps/XPSSummaryPage/29626"
     ]
    },
    {
     "formula": "[Cr(CO)6]",
     "kind": "other",
     "name": "hexacarbonylchromium",
     "median": 45.5,
     "q1": 45.5,
     "q3": 45.55,
     "min": 45.5,
     "max": 45.6,
     "n": 3,
     "refs": [
      "https://srdata.nist.gov/xps/XPSSummaryPage/29534",
      "https://srdata.nist.gov/xps/XPSSummaryPage/29535",
      "https://srdata.nist.gov/xps/XPSSummaryPage/29536"
     ]
    },
    {
     "formula": "K2Cr2O7",
     "kind": "other",
     "name": "potassium dichromate(VI)",
     "median": 48.05,
     "q1": 47.55,
     "q3": 48.55,
     "min": 47.4,
     "max": 48.7,
     "n": 4,
     "refs": [
      "https://srdata.nist.gov/xps/XPSSummaryPage/29653",
      "https://srdata.nist.gov/xps/XPSSummaryPage/29654",
      "https://srdata.nist.gov/xps/XPSSummaryPage/29656"
     ]
    },
    {
     "formula": "CrO3",
     "kind": "oxide",
     "name": "Chromium(VI) oxide",
     "median": 48.4,
     "q1": 48.2,
     "q3": 48.4,
     "min": 48.0,
     "max": 48.4,
     "n": 3,
     "refs": [
      "https://srdata.nist.gov/xps/XPSSummaryPage/29631",
      "https://srdata.nist.gov/xps/XPSSummaryPage/29621",
      "https://srdata.nist.gov/xps/XPSSummaryPage/29622"
     ]
    }
   ],
   "satellites": [],
   "n_records": 94
  },
  "Cr3s": {
   "line": "3s",
   "l": "s",
   "ratio": null,
   "split": null,
   "states": [
    {
     "formula": "Cr",
     "kind": "metal",
     "name": "chromium",
     "median": 74.4,
     "q1": 74.38,
     "q3": 74.4,
     "min": 74.3,
     "max": 74.4,
     "n": 4,
     "refs": [
      "https://srdata.nist.gov/xps/XPSSummaryPage/396",
      "https://srdata.nist.gov/xps/XPSSummaryPage/30201",
      "https://srdata.nist.gov/xps/XPSSummaryPage/30212"
     ]
    },
    {
     "formula": "Cr2O3",
     "kind": "oxide",
     "name": "Chromium(III) oxide",
     "median": 75.3,
     "q1": 75.25,
     "q3": 75.35,
     "min": 75.1,
     "max": 78.9,
     "n": 7,
     "refs": [
      "https://srdata.nist.gov/xps/XPSSummaryPage/48791",
      "https://srdata.nist.gov/xps/XPSSummaryPage/30280",
      "https://srdata.nist.gov/xps/XPSSummaryPage/30281"
     ]
    }
   ],
   "satellites": [
    {
     "formula": "Zn0.45Cd0.55Cr2Se4",
     "median": 77.6,
     "min": 77.6,
     "max": 77.6,
     "n": 1
    },
    {
     "formula": "Cr2Se3",
     "median": 77.7,
     "min": 77.7,
     "max": 77.7,
     "n": 1
    },
    {
     "formula": "Zn0.60Cd0.40Cr2Se4",
     "median": 77.7,
     "min": 77.7,
     "max": 77.7,
     "n": 1
    },
    {
     "formula": "CdCr2Se4",
     "median": 77.8,
     "min": 77.8,
     "max": 77.8,
     "n": 1
    },
    {
     "formula": "Zn0.40Cd0.60Cr2S4",
     "median": 77.9,
     "min": 77.9,
     "max": 77.9,
     "n": 1
    },
    {
     "formula": "Zn0.60Cd0.40Cr2S4",
     "median": 77.9,
     "min": 77.9,
     "max": 77.9,
     "n": 1
    },
    {
     "formula": "ZnCr2Se4",
     "median": 78.0,
     "min": 78.0,
     "max": 78.0,
     "n": 1
    },
    {
     "formula": "Cr2S3",
     "median": 78.1,
     "min": 78.1,
     "max": 78.1,
     "n": 1
    },
    {
     "formula": "CdCr2S4",
     "median": 78.2,
     "min": 78.2,
     "max": 78.2,
     "n": 1
    },
    {
     "formula": "ZnCr2S4",
     "median": 78.3,
     "min": 78.3,
     "max": 78.3,
     "n": 1
    },
    {
     "formula": "MnCr2O4",
     "median": 78.9,
     "min": 78.9,
     "max": 78.9,
     "n": 1
    },
    {
     "formula": "Fe1.0Cr2.0O4",
     "median": 79.0,
     "min": 79.0,
     "max": 79.0,
     "n": 1
    },
    {
     "formula": "CoFeCrO4",
     "median": 79.0,
     "min": 79.0,
     "max": 79.0,
     "n": 1
    },
    {
     "formula": "Cr2O3",
     "median": 79.2,
     "min": 79.2,
     "max": 79.2,
     "n": 1
    },
    {
     "formula": "ZnCr2O4",
     "median": 79.2,
     "min": 79.2,
     "max": 79.2,
     "n": 1
    },
    {
     "formula": "Mn0.75Fe0.25Cr2O4",
     "median": 79.2,
     "min": 79.2,
     "max": 79.2,
     "n": 1
    },
    {
     "formula": "MnFeCrO4",
     "median": 79.3,
     "min": 79.3,
     "max": 79.3,
     "n": 1
    },
    {
     "formula": "Mn0.25Fe0.75Cr2O4",
     "median": 79.3,
     "min": 79.3,
     "max": 79.3,
     "n": 1
    },
    {
     "formula": "MnFe0.5Cr1.5O4",
     "median": 79.7,
     "min": 79.7,
     "max": 79.7,
     "n": 1
    }
   ],
   "n_records": 62
  }
 },
 "auger": {
  "line": "L3M23V",
  "rows": [
   {
    "formula": "CrF3",
    "ke": 525.5,
    "n": 4,
    "alpha": 1105.3,
    "alpha_line": "2p3/2"
   },
   {
    "formula": "Cr2O3",
    "ke": 528.9,
    "n": 3,
    "alpha": 1105.5,
    "alpha_line": "2p3/2"
   }
  ]
 }
}
