Repository: Jitiff0501/XPS-Analyser

# XPS Fit Studio + Avantage2XPSPEAK

下载：仓库右侧 **Releases → latest**

| 程序 | 用途 |
|---|---|
| `XPSFitStudio.exe` | XPS 峰拟合（替代 XPSPEAK 4.1）。双击运行，无需安装 Python |
| `Avantage2XPSPEAK.exe` | 把 Avantage `.VGD` / 导出表格转成 XPSPEAK 4.1 的两列 txt |

## XPS Fit Studio 使用
1. **打开文件夹**：一次读入样品文件夹（含子文件夹）里所有元素的 `.VGD`，按样品分组；图上方的元素标签（或键盘 ← →）切换元素。也可“打开文件”选单个文件（`.VGD`、Avantage 导出 Excel/CSV、XPSPEAK txt），或拖拽到左侧。
2. **能量校正**：在 C1s 谱选中 C-C 峰 → “选中峰 → C1s 284.8 eV”，同文件夹（同样品）的谱一起平移。
3. **背景**：Shirley / Linear / Tougaard；范围可输入，或“选背景范围”后在图上横向拖动框选（或点两下）。
4. **加峰**：“＋ 添加峰”可选 **单峰 / 双峰 / 卫星峰 / 未知重叠峰**；“－ 删除峰”（删除双峰主峰时副峰一起删）。也可套用模板（Al2p、C1s、O1s、Ti2p）。
   - 双峰：间距、面积比可修改，并可选择拟合时**锁定**或在范围内**自由拟合**。

File: xpsfit/reference/Cu.json
{
 "element": "Cu",
 "source": "NIST XPS Database (SRD 20), https://srdata.nist.gov/xps/",
 "records": 570,
 "orbitals": {
  "Cu2p": {
   "line": "2p3/2",
   "l": "p",
   "ratio": 0.5,
   "split": {
    "median": 19.8,
    "n": 30,
    "min": 19.7,
    "max": 20.4
   },
   "states": [
    {
     "formula": "Cu2Se",
     "name": "copper(I) selenide",
     "median": 931.9,
     "q1": 931.9,
     "q3": 932.2,
     "min": 931.9,
     "max": 932.5,
     "n": 3,
     "refs": [
      "https://srdata.nist.gov/xps/XPSSummaryPage/25901",
      "https://srdata.nist.gov/xps/XPSSummaryPage/25896",
      "https://srdata.nist.gov/xps/XPSSummaryPage/25899"
     ]
    },
    {
     "formula": "CuInSe2",
     "name": "copper indium selenide",
     "median": 931.9,
     "q1": 931.85,
     "q3": 932.19,
     "min": 931.8,
     "max": 932.49,
     "n": 3,
     "refs": [
      "https://srdata.nist.gov/xps/XPSSummaryPage/111734",
      "https://srdata.nist.gov/xps/XPSSummaryPage/25878",
      "https://srdata.nist.gov/xps/XPSSummaryPage/25881"
     ]
    },
    {
     "formula": "CuS",
     "name": "copper sulfide",
     "median": 932.2,
     "q1": 932.1,
     "q3": 932.3,
     "min": 931.9,
     "max": 935.0,
     "n": 9,
     "refs": [
      "https://srdata.nist.gov/xps/XPSSummaryPage/26971",
      "https://srdata.nist.gov/xps/XPSSummaryPage/26973",
      "https://srdata.nist.gov/xps/XPSSummaryPage/26974"
     ]
    },
    {
     "formula": "CuFeS2",
     "name": "copper iron disulfide (chalcopyrite)",
     "median": 932.2,
     "q1": 932.1,
     "q3": 932.3,
     "min": 932.0,
     "max": 932.4,
     "n": 3,
     "refs": [
      "https://srdata.nist.gov/xps/XPSSummaryPage/26949",
      "https://srdata.nist.gov/xps/XPSSummaryPage/26950",
      "https://srdata.nist.gov/xps/XPSSummaryPage/91715"
     ]
    },
    {
     "formula": "CuCl",
     "name": "copper(I) chloride",
     "median": 932.4,
     "q1": 932.25,
     "q3": 932.48,
     "min": 932.1,
     "max": 932.6,
     "n": 6,
     "refs": [
      "https://srdata.nist.gov/xps/XPSSummaryPage/25858",
      "https://srdata.nist.gov/xps/XPSSummaryPage/25830",
      "https://srdata.nist.gov/xps/XPSSummaryPage/25832"
     ]
    },
    {
     "formula": "CuInS2",
     "name": "copper indium disulfide (roquesite)",
     "median": 932.4,
     "q1": 932.38,
     "q3": 932.55,
     "min": 932.3,
     "max": 933.0,
     "n": 4,
     "refs": [
      "https://srdata.nist.gov/xps/XPSSummaryPage/91064",
      "https://srdata.nist.gov/xps/XPSSummaryPage/93136",
      "https://srdata.nist.gov/xps/XPSSummaryPage/93141"
     ]
    },
    {
     "formula": "Cu2O",
     "name": "copper(I) oxide",
     "median": 932.45,
     "q1": 932.3,
     "q3": 932.6,
     "min": 932.0,
     "max": 932.8,
     "n": 20,
     "refs": [
      "https://srdata.nist.gov/xps/XPSSummaryPage/26773",
      "https://srdata.nist.gov/xps/XPSSummaryPage/113231",
      "https://srdata.nist.gov/xps/XPSSummaryPage/282"
     ]
    },
    {
     "formula": "Cu2S",
     "name": "copper(I) sulfide",
     "median": 932.5,
     "q1": 932.4,
     "q3": 932.68,
     "min": 932.1,
     "max": 932.9,
     "n": 10,
     "refs": [
      "https://srdata.nist.gov/xps/XPSSummaryPage/69900",
      "https://srdata.nist.gov/xps/XPSSummaryPage/5366",
      "https://srdata.nist.gov/xps/XPSSummaryPage/58878"
     ]
    },
    {
     "formula": "Cu",
     "name": "copper",
     "median": 932.61,
     "q1": 932.55,
     "q3": 932.7,
     "min": 932.2,
     "max": 933.1,
     "n": 29,
     "refs": [
      "https://srdata.nist.gov/xps/XPSSummaryPage/25744",
      "https://srdata.nist.gov/xps/XPSSummaryPage/25745",
      "https://srdata.nist.gov/xps/XPSSummaryPage/25746"
     ]
    },
    {
     "formula": "CuO",
     "name": "copper(II) oxide",
     "median": 933.8,
     "q1": 933.45,
     "q3": 933.9,
     "min": 932.7,
     "max": 934.6,
     "n": 27,
     "refs": [
      "https://srdata.nist.gov/xps/XPSSummaryPage/26756",
      "https://srdata.nist.gov/xps/XPSSummaryPage/26760",
      "https://srdata.nist.gov/xps/XPSSummaryPage/26764"
     ]
    },
    {
     "formula": "YBa2Cu3O7",
     "name": "ytrrium dibarium tricopper heptaoxide",
     "median": 934.15,
     "q1": 933.63,
     "q3": 934.88,
     "min": 933.4,
     "max": 935.7,
     "n": 4,
     "refs": [
      "https://srdata.nist.gov/xps/XPSSummaryPage/27224",
      "https://srdata.nist.gov/xps/XPSSummaryPage/27183",
      "https://srdata.nist.gov/xps/XPSSummaryPage/27184"
     ]
    },
    {
     "formula": "CuBr2",
     "name": "copper(II) dibromide",
     "median": 934.5,
     "q1": 933.98,
     "q3": 934.8,
     "min": 933.3,
     "max": 934.8,
     "n": 4,
     "refs": [
      "https://srdata.nist.gov/xps/XPSSummaryPage/25892",
      "https://srdata.nist.gov/xps/XPSSummaryPage/25884",
      "https://srdata.nist.gov/xps/XPSSummaryPage/25882"
     ]
    },
    {
     "formula": "Cu(OH)2",
     "name": "copper(II) hydroxide",
     "median": 934.55,
     "q1": 933.97,
     "q3": 934.8,
     "min": 932.7,
     "max": 935.1,
     "n": 4,
     "refs": [
      "https://srdata.nist.gov/xps/XPSSummaryPage/26098",
      "https://srdata.nist.gov/xps/XPSSummaryPage/26157",
      "https://srdata.nist.gov/xps/XPSSummaryPage/69914"
     ]
    },
    {
     "formula": "CuCl2",
     "name": "copper(II) chloride",
     "median": 934.95,
     "q1": 934.3,
     "q3": 935.3,
     "min": 934.0,
     "max": 935.6,
     "n": 8,
     "refs": [
      "https://srdata.nist.gov/xps/XPSSummaryPage/111050",
      "https://srdata.nist.gov/xps/XPSSummaryPage/25787",
      "https://srdata.nist.gov/xps/XPSSummaryPage/25789"
     ]
    },
    {
     "formula": "CuSO4",
     "name": "copper(II) sulfate",
     "median": 935.2,
     "q1": 934.9,
     "q3": 935.62,
     "min": 934.9,
     "max": 936.0,
     "n": 4,
     "refs": [
      "https://srdata.nist.gov/xps/XPSSummaryPage/26730",
      "https://srdata.nist.gov/xps/XPSSummaryPage/26742",
      "https://srdata.nist.gov/xps/XPSSummaryPage/26750"
     ]
    },
    {
     "formula": "CuF2",
     "name": "copper(II) difluoride",
     "median": 936.3,
     "q1": 936.02,
     "q3": 936.72,
     "min": 936.0,
     "max": 937.0,
     "n": 6,
     "refs": [
      "https://srdata.nist.gov/xps/XPSSummaryPage/25903",
      "https://srdata.nist.gov/xps/XPSSummaryPage/25900",
      "https://srdata.nist.gov/xps/XPSSummaryPage/25897"
     ]
    }
   ],
   "satellites": [
    {
     "formula": "CuO",
     "median": 943.0,
     "min": 941.9,
     "max": 944.8,
     "n": 3
    }
   ],
   "n_records": 297
  },
  "Cu2s": {
   "line": "2s",
   "l": "s",
   "ratio": null,
   "split": null,
   "states": [
    {
     "formula": "Cu",
     "name": "copper",
     "median": 1096.7,
     "q1": 1096.55,
     "q3": 1096.9,
     "min": 1096.4,
     "max": 1097.1,
     "n": 3,
     "refs": [
      "https://srdata.nist.gov/xps/XPSSummaryPage/27303",
      "https://srdata.nist.gov/xps/XPSSummaryPage/27304",
      "https://srdata.nist.gov/xps/XPSSummaryPage/27306"
     ]
    }
   ],
   "satellites": [],
   "n_records": 3
  },
  "Cu3p": {
   "line": "3p3/2",
   "l": "p",
   "ratio": 0.5,
   "split": {
    "median": 2.295,
    "n": 2,
    "min": 2.2,
    "max": 2.39
   },
   "states": [
    {
     "formula": "Cu",
     "name": "copper",
     "median": 75.1,
     "q1": 74.97,
     "q3": 75.15,
     "min": 74.9,
     "max": 75.2,
     "n": 8,
     "refs": [
      "https://srdata.nist.gov/xps/XPSSummaryPage/29816",
      "https://srdata.nist.gov/xps/XPSSummaryPage/29821",
      "https://srdata.nist.gov/xps/XPSSummaryPage/29822"
     ]
    },
    {
     "formula": "Cu2O",
     "name": "copper(I) oxide",
     "median": 75.15,
     "q1": 75.07,
     "q3": 75.2,
     "min": 75.0,
     "max": 75.2,
     "n": 4,
     "refs": [
      "https://srdata.nist.gov/xps/XPSSummaryPage/30045",
      "https://srdata.nist.gov/xps/XPSSummaryPage/30054",
      "https://srdata.nist.gov/xps/XPSSummaryPage/30039"
     ]
    }
   ],
   "satellites": [],
   "n_records": 27
  },
  "Cu3s": {
   "line": "3s",
   "l": "s",
   "ratio": null,
   "split": null,
   "states": [
    {
     "formula": "Cu2O",
     "name": "copper(I) oxide",
     "median": 122.4,
     "q1": 122.3,
     "q3": 122.4,
     "min": 122.2,
     "max": 122.4,
     "n": 3,
     "refs": [
      "https://srdata.nist.gov/xps/XPSSummaryPage/30309",
      "https://srdata.nist.gov/xps/XPSSummaryPage/30317",
      "https://srdata.nist.gov/xps/XPSSummaryPage/30302"
     ]
    },
    {
     "formula": "Cu",
     "name": "copper",
     "median": 122.46,
     "q1": 122.43,
     "q3": 122.57,
     "min": 122.2,
     "max": 122.9,
     "n": 13,
     "refs": [
      "https://srdata.nist.gov/xps/XPSSummaryPage/111743",
      "https://srdata.nist.gov/xps/XPSSummaryPage/111445",
      "https://srdata.nist.gov/xps/XPSSummaryPage/111455"
     ]
    },
    {
     "formula": "CuO",
     "name": "copper(II) oxide",
     "median": 123.9,
     "q1": 123.5,
     "q3": 123.9,
     "min": 123.3,
     "max": 123.9,
     "n": 5,
     "refs": [
      "https://srdata.nist.gov/xps/XPSSummaryPage/30301",
      "https://srdata.nist.gov/xps/XPSSummaryPage/113115",
      "https://srdata.nist.gov/xps/XPSSummaryPage/30304"
     ]
    }
   ],
   "satellites": [],
   "n_records": 36
  }
 },
 "auger": {
  "line": "L3M45M45(1G)",
  "rows": [
   {
    "formula": "CuCl",
    "ke": 915.4,
    "n": 5,
    "alpha": 1847.8,
    "alpha_line": "2p3/2"
   },
   {
    "formula": "CuCl2",
    "ke": 915.45,
    "n": 6,
    "alpha": 1850.4,
    "alpha_line": "2p3/2"
   },
   {
    "formula": "CuF2",
    "ke": 915.6,
    "n": 6,
    "alpha": 1851.9,
    "alpha_line": "2p3/2"
   },
   {
    "formula": "CuSO4",
    "ke": 916.1,
    "n": 4,
    "alpha": 1851.3,
    "alpha_line": "2p3/2"
   },
   {
    "formula": "CuBr2",
    "ke": 916.3,
    "n": 4,
    "alpha": 1850.8,
    "alpha_line": "2p3/2"
   },
   {
    "formula": "Cu2O",
    "ke": 916.75,
    "n": 12,
    "alpha": 1849.2,
    "alpha_line": "2p3/2"
   },
   {
    "formula": "CuInS2",
    "ke": 916.9,
    "n": 3,
    "alpha": 1849.3,
    "alpha_line": "2p3/2"
   },
   {
    "formula": "Cu2S",
    "ke": 917.1,
    "n": 6,
    "alpha": 1849.6,
    "alpha_line": "2p3/2"
   },
   {
    "formula": "CuO",
    "ke": 917.85,
    "n": 12,
    "alpha": 1851.65,
    "alpha_line": "2p3/2"
   },
   {
    "formula": "CuS",
    "ke": 918.05,
    "n": 6,
    "alpha": 1850.25,
    "alpha_line": "2p3/2"
   },
   {
    "formula": "Cu",
    "ke": 918.64,
    "n": 25,
    "alpha": 1851.25,
    "alpha_line": "2p3/2"
   }
  ]
 }
}

File: xpsfit/reference/Fe.json
{
 "element": "Fe",
 "source": "NIST XPS Database (SRD 20), https://srdata.nist.gov/xps/",
 "records": 450,
 "orbitals": {
  "Fe2p": {
   "line": "2p3/2",
   "l": "p",
   "ratio": 0.5,
   "split": {
    "median": 13.2,
    "n": 32,
    "min": 12.7,
    "max": 14.5
   },
   "states": [
    {
     "formula": "B20Fe80",
     "kind": "other",
     "name": "boron iron alloy (20-80)",
     "median": 706.9,
     "q1": 706.9,
     "q3": 706.95,
     "min": 706.9,
     "max": 707.1,
     "n": 4,
     "refs": [
      "https://srdata.nist.gov/xps/XPSSummaryPage/48683",
      "https://srdata.nist.gov/xps/XPSSummaryPage/48685",
      "https://srdata.nist.gov/xps/XPSSummaryPage/48687"
     ]
    },
    {
     "formula": "Fe",
     "kind": "metal",
     "name": "iron",
     "median": 707.0,
     "q1": 706.85,
     "q3": 707.3,
     "min": 706.5,
     "max": 710.7,
     "n": 47,
     "refs": [
      "https://srdata.nist.gov/xps/XPSSummaryPage/25938",
      "https://srdata.nist.gov/xps/XPSSummaryPage/25949",
      "https://srdata.nist.gov/xps/XPSSummaryPage/25954"
     ]
    },
    {
     "formula": "FeS2",
     "kind": "other",
     "name": "iron sulfide",
     "median": 707.02,
     "q1": 706.73,
     "q3": 707.29,
     "min": 706.6,
     "max": 708.6,
     "n": 6,
     "refs": [
      "https://srdata.nist.gov/xps/XPSSummaryPage/26967",
      "https://srdata.nist.gov/xps/XPSSummaryPage/26968",
      "https://srdata.nist.gov/xps/XPSSummaryPage/26969"
     ]
    },
    {
     "formula": "[Fe(C5H5)2]",
     "kind": "other",
     "name": "bis(cyclopentadienyl)iron",
     "median": 707.7,
     "q1": 707.6,
     "q3": 707.73,
     "min": 707.3,
     "max": 707.8,
     "n": 4,
     "refs": [
      "https://srdata.nist.gov/xps/XPSSummaryPage/25989",
      "https://srdata.nist.gov/xps/XPSSummaryPage/26010",
      "https://srdata.nist.gov/xps/XPSSummaryPage/25961"
     ]
    },
    {
     "formula": "CuFeS2",
     "kind": "other",
     "name": "copper iron disulfide (chalcopyrite)",
     "median": 708.3,
     "q1": 708.2,
     "q3": 708.5,
     "min": 708.1,
     "max": 708.7,
     "n": 3,
     "refs": [
      "https://srdata.nist.gov/xps/XPSSummaryPage/91713",
      "https://srdata.nist.gov/xps/XPSSummaryPage/110259",
      "https://srdata.nist.gov/xps/XPSSummaryPage/26946"
     ]
    },
    {
     "formula": "B6Cr14Fe32Ni36P12Ox",
     "kind": "other",
     "name": "boron chromium iron nickel phosphorus oxides",
     "median": 709.5,
     "q1": 708.3,
     "q3": 710.1,
     "min": 707.1,
     "max": 710.7,
     "n": 3,
     "refs": [
      "https://srdata.nist.gov/xps/XPSSummaryPage/43458",
      "https://srdata.nist.gov/xps/XPSSummaryPage/43459",
      "https://srdata.nist.gov/xps/XPSSummaryPage/43460"
     ]
    },
    {
     "formula": "FeO",
     "kind": "oxide",
     "name": "iron(II) oxide",
     "median": 709.6,
     "q1": 709.5,
     "q3": 710.1,
     "min": 709.3,
     "max": 710.7,
     "n": 7,
     "refs": [
      "https://srdata.nist.gov/xps/XPSSummaryPage/26854",
      "https://srdata.nist.gov/xps/XPSSummaryPage/26855",
      "https://srdata.nist.gov/xps/XPSSummaryPage/26856"
     ]
    },
    {
     "formula": "FeOx",
     "kind": "oxide",
     "name": "iron/nickel oxide/nickel",
     "median": 709.9,
     "q1": 708.95,
     "q3": 710.82,
     "min": 707.6,
     "max": 711.1,
     "n": 8,
     "refs": [
      "https://srdata.nist.gov/xps/XPSSummaryPage/2094",
      "https://srdata.nist.gov/xps/XPSSummaryPage/2089",
      "https://srdata.nist.gov/xps/XPSSummaryPage/2090"
     ]
    },
    {
     "formula": "Fe3O4",
     "kind": "oxide",
     "name": "Iron(II,III) oxide",
     "median": 710.3,
     "q1": 709.05,
     "q3": 710.77,
     "min": 708.1,
     "max": 711.4,
     "n": 10,
     "refs": [
      "https://srdata.nist.gov/xps/XPSSummaryPage/26664",
      "https://srdata.nist.gov/xps/XPSSummaryPage/26666",
      "https://srdata.nist.gov/xps/XPSSummaryPage/26648"
     ]
    },
    {
     "formula": "Fe2O3",
     "kind": "oxide",
     "name": "iron(III) oxide",
     "median": 711.0,
     "q1": 710.8,
     "q3": 711.3,
     "min": 709.9,
     "max": 711.6,
     "n": 19,
     "refs": [
      "https://srdata.nist.gov/xps/XPSSummaryPage/26534",
      "https://srdata.nist.gov/xps/XPSSummaryPage/26536",
      "https://srdata.nist.gov/xps/XPSSummaryPage/26537"
     ]
    },
    {
     "formula": "Fe(OH)O",
     "kind": "other",
     "name": "iron(III) hydroxide oxide",
     "median": 711.27,
     "q1": 711.19,
     "q3": 711.42,
     "min": 711.0,
     "max": 711.8,
     "n": 4,
     "refs": [
      "https://srdata.nist.gov/xps/XPSSummaryPage/26348",
      "https://srdata.nist.gov/xps/XPSSummaryPage/26352",
      "https://srdata.nist.gov/xps/XPSSummaryPage/26354"
     ]
    },
    {
     "formula": "FeS",
     "kind": "other",
     "name": "iron(II) sulfide",
     "median": 712.1,
     "q1": 711.2,
     "q3": 712.85,
     "min": 710.3,
     "max": 713.6,
     "n": 3,
     "refs": [
      "https://srdata.nist.gov/xps/XPSSummaryPage/27010",
      "https://srdata.nist.gov/xps/XPSSummaryPage/27012",
      "https://srdata.nist.gov/xps/XPSSummaryPage/27013"
     ]
    },
    {
     "formula": "FeF3",
     "kind": "other",
     "name": "iron(III) fluoride",
     "median": 714.2,
     "q1": 714.05,
     "q3": 714.5,
     "min": 713.9,
     "max": 714.8,
     "n": 3,
     "refs": [
      "https://srdata.nist.gov/xps/XPSSummaryPage/25920",
      "https://srdata.nist.gov/xps/XPSSummaryPage/25909",
      "https://srdata.nist.gov/xps/XPSSummaryPage/25912"
     ]
    }
   ],
   "satellites": [
    {
     "formula": "O2/Fe/Cu",
     "median": 718.6,
     "min": 718.6,
     "max": 718.6,
     "n": 1
    }
   ],
   "n_records": 250
  },
  "Fe2s": {
   "line": "2s",
   "l": "s",
   "ratio": null,
   "split": null,
   "states": [],
   "satellites": [],
   "n_records": 1
  },
  "Fe3p": {
   "line": "3p3/2（含未分辨的 3p）",
   "l": "p",
   "ratio": 0.5,
   "split": {
    "median": 0.8,
    "n": 1,
    "min": 0.8,
    "max": 0.8
   },
   "states": [
    {
     "formula": "B20Fe80",
     "kind": "other",
     "name": "boron iron alloy (20-80)",
     "median": 52.7,
     "q1": 52.68,
     "q3": 52.7,
     "min": 52.6,
     "max": 52.7,
     "n": 4,
     "refs": [
      "https://srdata.nist.gov/xps/XPSSummaryPage/43455",
      "https://srdata.nist.gov/xps/XPSSummaryPage/43445",
      "https://srdata.nist.gov/xps/XPSSummaryPage/43449"
     ]
    },
    {
     "formula": "Fe",
     "kind": "metal",
     "name": "iron",
     "median": 52.8,
     "q1": 52.5,
     "q3": 53.0,
     "min": 52.1,
     "max": 53.5,
     "n": 13,
     "refs": [
      "https://srdata.nist.gov/xps/XPSSummaryPage/90856",
      "https://srdata.nist.gov/xps/XPSSummaryPage/29838",
      "https://srdata.nist.gov/xps/XPSSummaryPage/29558"
     ]
    },
    {
     "formula": "FeS2",
     "kind": "other",
     "name": "iron sulfide",
     "median": 54.05,
     "q1": 53.96,
     "q3": 54.18,
     "min": 53.85,
     "max": 54.4,
     "n": 4,
     "refs": [
      "https://srdata.nist.gov/xps/XPSSummaryPage/29680",
      "https://srdata.nist.gov/xps/XPSSummaryPage/29681",
      "https://srdata.nist.gov/xps/XPSSummaryPage/29684"
     ]
    },
    {
     "formula": "FeO",
     "kind": "oxide",
     "name": "iron(II) oxide",
     "median": 54.75,
     "q1": 54.7,
     "q3": 55.1,
     "min": 54.7,
     "max": 56.0,
     "n": 4,
     "refs": [
      "https://srdata.nist.gov/xps/XPSSummaryPage/29668",
      "https://srdata.nist.gov/xps/XPSSummaryPage/29674",
      "https://srdata.nist.gov/xps/XPSSummaryPage/29675"
     ]
    },
    {
     "formula": "Fe3O4",
     "kind": "oxide",
     "name": "Iron(II,III) oxide",
     "median": 55.05,
     "q1": 53.7,
     "q3": 56.5,
     "min": 53.7,
     "max": 56.8,
     "n": 4,
     "refs": [
      "https://srdata.nist.gov/xps/XPSSummaryPage/29646",
      "https://srdata.nist.gov/xps/XPSSummaryPage/29648",
      "https://srdata.nist.gov/xps/XPSSummaryPage/29649"
     ]
    },
    {
     "formula": "Fe2O3",
     "kind": "oxide",
     "name": "iron(III) oxide",
     "median": 55.6,
     "q1": 55.55,
     "q3": 55.9,
     "min": 54.8,
     "max": 56.6,
     "n": 7,
     "refs": [
      "https://srdata.nist.gov/xps/XPSSummaryPage/29611",
      "https://srdata.nist.gov/xps/XPSSummaryPage/29612",
      "https://srdata.nist.gov/xps/XPSSummaryPage/29614"
     ]
    }
   ],
   "satellites": [],
   "n_records": 104
  },
  "Fe3s": {
   "line": "3s",
   "l": "s",
   "ratio": null,
   "split": null,
   "states": [
    {
     "formula": "B20Fe80",
     "kind": "other",
     "name": "boron iron alloy (20-80)",
     "median": 90.8,
     "q1": 90.77,
     "q3": 90.85,
     "min": 90.7,
     "max": 91.0,
     "n": 4,
     "refs": [
      "https://srdata.nist.gov/xps/XPSSummaryPage/43444",
      "https://srdata.nist.gov/xps/XPSSummaryPage/43446",
      "https://srdata.nist.gov/xps/XPSSummaryPage/43448"
     ]
    },
    {
     "formula": "Fe",
     "kind": "metal",
     "name": "iron",
     "median": 91.3,
     "q1": 90.9,
     "q3": 91.3,
     "min": 90.8,
     "max": 91.4,
     "n": 8,
     "refs": [
      "https://srdata.nist.gov/xps/XPSSummaryPage/59067",
      "https://srdata.nist.gov/xps/XPSSummaryPage/30219",
      "https://srdata.nist.gov/xps/XPSSummaryPage/30221"
     ]
    },
    {
     "formula": "FeS2",
     "kind": "other",
     "name": "iron sulfide",
     "median": 92.4,
     "q1": 92.2,
     "q3": 92.65,
     "min": 92.0,
     "max": 92.9,
     "n": 3,
     "refs": [
      "https://srdata.nist.gov/xps/XPSSummaryPage/30325",
      "https://srdata.nist.gov/xps/XPSSummaryPage/30326",
      "https://srdata.nist.gov/xps/XPSSummaryPage/30334"
     ]
    },
    {
     "formula": "FeO",
     "kind": "oxide",
     "name": "iron(II) oxide",
     "median": 93.3,
     "q1": 92.8,
     "q3": 93.45,
     "min": 92.3,
     "max": 93.6,
     "n": 3,
     "refs": [
      "https://srdata.nist.gov/xps/XPSSummaryPage/30312",
      "https://srdata.nist.gov/xps/XPSSummaryPage/30314",
      "https://srdata.nist.gov/xps/XPSSummaryPage/30320"
     ]
    },
    {
     "formula": "Fe2O3",
     "kind": "oxide",
     "name": "iron(III) oxide",
     "median": 93.45,
     "q1": 93.25,
     "q3": 93.62,
     "min": 92.8,
     "max": 94.0,
     "n": 4,
     "refs": [
      "https://srdata.nist.gov/xps/XPSSummaryPage/30276",
      "https://srdata.nist.gov/xps/XPSSummaryPage/30278",
      "https://srdata.nist.gov/xps/XPSSummaryPage/49047"
     ]
    }
   ],
   "satellites": [
    {
     "formula": "C32H16FeN8",
     "median": 96.6,
     "min": 96.6,
     "max": 96.6,
     "n": 1
    },
    {
     "formula": "Fe2O3",
     "median": 99.6,
     "min": 99.6,
     "max": 99.6,
     "n": 1
    }
   ],
   "n_records": 64
  }
 },
 "auger": {
  "line": "L3VV",
  "rows": [
   {
    "formula": "Fe",
    "ke": 702.7,
    "n": 3,
    "alpha": 1409.7,
    "alpha_line": "2p3/2"
   }
  ]
 }
}

File: xpsfit/reference/Hf.json
{
 "element": "Hf",
 "source": "NIST XPS Database (SRD 20), https://srdata.nist.gov/xps/",
 "records": 53,
 "orbitals": {
  "Hf3d": {
   "line": "3d5/2",
   "l": "d",
   "ratio": 0.6666666666666666,
   "split": {
    "median": 54.5,
    "n": 1,
    "min": 54.5,
    "max": 54.5
   },
   "states": [],
   "satellites": [],
   "n_records": 1
  },
  "Hf3p": {
   "line": "3p3/2",
   "l": "p",
   "ratio": 0.5,
   "split": null,
   "states": [],
   "satellites": [],
   "n_records": 1
  },
  "Hf4d": {
   "line": "4d5/2",
   "l": "d",
   "ratio": 0.6666666666666666,
   "split": {
    "median": 10.5,
    "n": 1,
    "min": 10.5,
    "max": 10.5
   },
   "states": [],
   "satellites": [],
   "n_records": 5
  },
  "Hf4f": {
   "line": "4f7/2",
   "l": "f",
   "ratio": 0.75,
   "split": {
    "median": 1.67,
    "n": 3,
    "min": 1.6,
    "max": 1.68
   },
   "states": [
    {
     "formula": "Hf",
     "kind": "metal",
     "name": "hafnium",
     "median": 14.3,
     "q1": 14.29,
     "q3": 14.34,
     "min": 14.23,
     "max": 14.4,
     "n": 6,
     "refs": [
      "https://srdata.nist.gov/xps/XPSSummaryPage/44151",
      "https://srdata.nist.gov/xps/XPSSummaryPage/R-44",
      "https://srdata.nist.gov/xps/XPSSummaryPage/31221"
     ]
    },
    {
     "formula": "HfO2",
     "kind": "oxide",
     "name": "hafnium(IV) oxide",
     "median": 17.93,
     "q1": 17.31,
     "q3": 18.03,
     "min": 16.7,
     "max": 18.13,
     "n": 3,
     "refs": [
      "https://srdata.nist.gov/xps/XPSSummaryPage/31304",
      "https://srdata.nist.gov/xps/XPSSummaryPage/31310",
      "https://srdata.nist.gov/xps/XPSSummaryPage/31311"
     ]
    }
   ],
   "satellites": [],
   "n_records": 31
  },
  "Hf4p": {
   "line": "4p3/2",
   "l": "p",
   "ratio": 0.5,
   "split": {
    "median": 57.5,
    "n": 1,
    "min": 57.5,
    "max": 57.5
   },
   "states": [],
   "satellites": [],
   "n_records": 3
  },
  "Hf5p": {
   "line": "5p3/2",
   "l": "p",
   "ratio": 0.5,
   "split": null,
   "states": [],
   "satellites": [],
   "n_records": 2
  },
  "Hf5s": {
   "line": "5s",
   "l": "s",
   "ratio": null,
   "split": null,
   "states": [],
   "satellites": [],
   "n_records": 2
  }
 },
 "auger": {
  "line": "N5N67N67",
  "rows": []
 }
}

File: xpsfit/reference/K.json
{
 "element": "K",
 "source": "NIST XPS Database (SRD 20), https://srdata.nist.gov/xps/",
 "records": 213,
 "orbitals": {
  "K2p": {
   "line": "2p3/2",
   "l": "p",
   "ratio": 0.5,
   "split": {
    "median": 2.75,
    "n": 2,
    "min": 2.7,
    "max": 2.8
   },
   "states": [
    {
     "formula": "KCl",
     "kind": "other",
     "name": "",
     "median": 292.75,
     "q1": 292.62,
     "q3": 292.8,
     "min": 292.4,
     "max": 292.8,
     "n": 4,
     "refs": [
      "https://srdata.nist.gov/xps/XPSSummaryPage/25765",
      "https://srdata.nist.gov/xps/XPSSummaryPage/25767",
      "https://srdata.nist.gov/xps/XPSSummaryPage/25769"
     ]
    },
    {
     "formula": "K2[IrCl6]",
     "kind": "other",
     "name": "",
     "median": 292.8,
     "q1": 292.8,
     "q3": 292.85,
     "min": 292.8,
     "max": 292.9,
     "n": 3,
     "refs": [
      "https://srdata.nist.gov/xps/XPSSummaryPage/25841",
      "https://srdata.nist.gov/xps/XPSSummaryPage/25843",
      "https://srdata.nist.gov/xps/XPSSummaryPage/25866"
     ]
    },
    {
     "formula": "KF",
     "kind": "other",
     "name": "",
     "median": 292.8,
     "q1": 292.65,
     "q3": 292.95,
     "min": 292.5,
     "max": 293.1,
     "n": 3,
     "refs": [
      "https://srdata.nist.gov/xps/XPSSummaryPage/25890",
      "https://srdata.nist.gov/xps/XPSSummaryPage/25894",
      "https://srdata.nist.gov/xps/XPSSummaryPage/25898"
     ]
    },
    {
     "formula": "KBr",
     "kind": "other",
     "name": "",
     "median": 292.95,
     "q1": 292.9,
     "q3": 293.02,
     "min": 292.9,
     "max": 293.1,
     "n": 4,
     "refs": [
      "https://srdata.nist.gov/xps/XPSSummaryPage/26412",
      "https://srdata.nist.gov/xps/XPSSummaryPage/26415",
      "https://srdata.nist.gov/xps/XPSSummaryPage/26416"
     ]
    },
    {
     "formula": "K2[OsCl6]",
     "kind": "other",
     "name": "",
     "median": 293.0,
     "q1": 292.95,
     "q3": 293.0,
     "min": 292.9,
     "max": 293.0,
     "n": 3,
     "refs": [
      "https://srdata.nist.gov/xps/XPSSummaryPage/25849",
      "https://srdata.nist.gov/xps/XPSSummaryPage/25824",
      "https://srdata.nist.gov/xps/XPSSummaryPage/25867"
     ]
    }
   ],
   "satellites": [],
   "n_records": 135
  },
  "K2s": {
   "line": "2s",
   "l": "s",
   "ratio": null,
   "split": null,
   "states": [],
   "satellites": [],
   "n_records": 9
  },
  "K3p": {
   "line": "3p3/2（含未分辨的 3p）",
   "l": "p",
   "ratio": 0.5,
   "split": {
    "median": 0.25,
    "n": 1,
    "min": 0.25,
    "max": 0.25
   },
   "states": [],
   "satellites": [],
   "n_records": 20
  },
  "K3s": {
   "line": "3s",
   "l": "s",
   "ratio": null,
   "split": null,
   "states": [],
   "satellites": [],
   "n_records": 4
  }
 },
 "auger": {
  "line": "L2M23M23(1D)",
  "rows": []
 }
}

File: xpsfit/reference/Mg.json
{
 "element": "Mg",
 "source": "NIST XPS Database (SRD 20), https://srdata.nist.gov/xps/",
 "records": 162,
 "orbitals": {
  "Mg1s": {
   "line": "1s",
   "l": "s",
   "ratio": null,
   "split": null,
   "states": [
    {
     "formula": "Mg",
     "kind": "metal",
     "name": "",
     "median": 1303.2,
     "q1": 1303.15,
     "q3": 1303.43,
     "min": 1303.0,
     "max": 1303.8,
     "n": 8,
     "refs": [
      "https://srdata.nist.gov/xps/XPSSummaryPage/21789",
      "https://srdata.nist.gov/xps/XPSSummaryPage/21798",
      "https://srdata.nist.gov/xps/XPSSummaryPage/21808"
     ]
    }
   ],
   "satellites": [],
   "n_records": 24
  },
  "Mg2p": {
   "line": "2p3/2（含未分辨的 2p）",
   "l": "p",
   "ratio": 0.5,
   "split": {
    "median": 0.28,
    "n": 1,
    "min": 0.28,
    "max": 0.28
   },
   "states": [
    {
     "formula": "Mg",
     "kind": "metal",
     "name": "",
     "median": 49.65,
     "q1": 49.55,
     "q3": 49.78,
     "min": 49.3,
     "max": 49.95,
     "n": 12,
     "refs": [
      "https://srdata.nist.gov/xps/XPSSummaryPage/R-3",
      "https://srdata.nist.gov/xps/XPSSummaryPage/43584",
      "https://srdata.nist.gov/xps/XPSSummaryPage/2179"
     ]
    },
    {
     "formula": "MgO",
     "kind": "oxide",
     "name": "",
     "median": 50.8,
     "q1": 50.52,
     "q3": 50.9,
     "min": 50.25,
     "max": 51.0,
     "n": 3,
     "refs": [
      "https://srdata.nist.gov/xps/XPSSummaryPage/43585",
      "https://srdata.nist.gov/xps/XPSSummaryPage/25027",
      "https://srdata.nist.gov/xps/XPSSummaryPage/25047"
     ]
    }
   ],
   "satellites": [],
   "n_records": 77
  },
  "Mg2s": {
   "line": "2s",
   "l": "s",
   "ratio": null,
   "split": null,
   "states": [
    {
     "formula": "MgO",
     "kind": "oxide",
     "name": "",
     "median": 88.1,
     "q1": 88.0,
     "q3": 88.1,
     "min": 87.9,
     "max": 88.1,
     "n": 3,
     "refs": [
      "https://srdata.nist.gov/xps/XPSSummaryPage/27460",
      "https://srdata.nist.gov/xps/XPSSummaryPage/27465",
      "https://srdata.nist.gov/xps/XPSSummaryPage/111078"
     ]
    },
    {
     "formula": "Mg",
     "kind": "metal",
     "name": "",
     "median": 88.6,
     "q1": 88.55,
     "q3": 88.6,
     "min": 88.5,
     "max": 89.0,
     "n": 9,
     "refs": [
      "https://srdata.nist.gov/xps/XPSSummaryPage/27362",
      "https://srdata.nist.gov/xps/XPSSummaryPage/27363",
      "https://srdata.nist.gov/xps/XPSSummaryPage/27364"
     ]
    }
   ],
   "satellites": [],
   "n_records": 29
  }
 },
 "auger": {
  "line": "KL23L23(1D)",
  "rows": [
   {
    "formula": "MgF2",
    "ke": 1178.15,
    "n": 3
   },
   {
    "formula": "Mg",
    "ke": 1185.5,
    "n": 11,
    "alpha": 1235.15,
    "alpha_line": "2p3/2（含未分辨的 2p）"
   }
  ]
 }
}

File: xpsfit/reference/Mn.json
{
 "element": "Mn",
 "source": "NIST XPS Database (SRD 20), https://srdata.nist.gov/xps/",
 "records": 285,
 "orbitals": {
  "Mn2p": {
   "line": "2p3/2",
   "l": "p",
   "ratio": 0.5,
   "split": {
    "median": 11.6,
    "n": 43,
    "min": 10.2,
    "max": 12.5
   },
   "states": [
    {
     "formula": "Mn",
     "kind": "metal",
     "name": "manganese",
     "median": 639.0,
     "q1": 638.8,
     "q3": 639.85,
     "min": 638.5,
     "max": 641.0,
     "n": 15,
     "refs": [
      "https://srdata.nist.gov/xps/XPSSummaryPage/R-12",
      "https://srdata.nist.gov/xps/XPSSummaryPage/93633",
      "https://srdata.nist.gov/xps/XPSSummaryPage/93621"
     ]
    },
    {
     "formula": "MnS",
     "kind": "other",
     "name": "manganese sulfide",
     "median": 640.9,
     "q1": 640.8,
     "q3": 641.65,
     "min": 640.3,
     "max": 641.9,
     "n": 5,
     "refs": [
      "https://srdata.nist.gov/xps/XPSSummaryPage/26988",
      "https://srdata.nist.gov/xps/XPSSummaryPage/27008",
      "https://srdata.nist.gov/xps/XPSSummaryPage/27009"
     ]
    },
    {
     "formula": "MnO",
     "kind": "oxide",
     "name": "manganese(II) oxide",
     "median": 641.3,
     "q1": 640.7,
     "q3": 641.5,
     "min": 640.4,
     "max": 642.5,
     "n": 9,
     "refs": [
      "https://srdata.nist.gov/xps/XPSSummaryPage/26845",
      "https://srdata.nist.gov/xps/XPSSummaryPage/26847",
      "https://srdata.nist.gov/xps/XPSSummaryPage/26848"
     ]
    },
    {
     "formula": "Mn3O4",
     "kind": "oxide",
     "name": "Manganese(II,III) oxide",
     "median": 641.4,
     "q1": 641.2,
     "q3": 641.5,
     "min": 641.1,
     "max": 641.9,
     "n": 9,
     "refs": [
      "https://srdata.nist.gov/xps/XPSSummaryPage/26687",
      "https://srdata.nist.gov/xps/XPSSummaryPage/26688",
      "https://srdata.nist.gov/xps/XPSSummaryPage/26689"
     ]
    },
    {
     "formula": "Mn2O3",
     "kind": "oxide",
     "name": "manganese(III) oxide",
     "median": 641.6,
     "q1": 641.55,
     "q3": 641.7,
     "min": 641.2,
     "max": 642.8,
     "n": 11,
     "refs": [
      "https://srdata.nist.gov/xps/XPSSummaryPage/48916",
      "https://srdata.nist.gov/xps/XPSSummaryPage/26630",
      "https://srdata.nist.gov/xps/XPSSummaryPage/26633"
     ]
    },
    {
     "formula": "MnO2",
     "kind": "oxide",
     "name": "manganese(IV) dioxide",
     "median": 642.3,
     "q1": 642.2,
     "q3": 642.6,
     "min": 641.1,
     "max": 643.4,
     "n": 14,
     "refs": [
      "https://srdata.nist.gov/xps/XPSSummaryPage/26501",
      "https://srdata.nist.gov/xps/XPSSummaryPage/26502",
      "https://srdata.nist.gov/xps/XPSSummaryPage/26503"
     ]
    }
   ],
   "satellites": [],
   "n_records": 130
  },
  "Mn2s": {
   "line": "2s",
   "l": "s",
   "ratio": null,
   "split": null,
   "states": [],
   "satellites": [],
   "n_records": 1
  },
  "Mn3p": {
   "line": "3p",
   "l": "p",
   "ratio": 0.5,
   "split": null,
   "states": [
    {
     "formula": "Mn",
     "kind": "metal",
     "name": "manganese",
     "median": 47.4,
     "q1": 47.35,
     "q3": 47.9,
     "min": 47.2,
     "max": 49.4,
     "n": 4,
     "refs": [
      "https://srdata.nist.gov/xps/XPSSummaryPage/29593",
      "https://srdata.nist.gov/xps/XPSSummaryPage/29594",
      "https://srdata.nist.gov/xps/XPSSummaryPage/111926"
     ]
    },
    {
     "formula": "MnO2",
     "kind": "oxide",
     "name": "manganese(IV) dioxide",
     "median": 49.5,
     "q1": 48.9,
     "q3": 49.85,
     "min": 48.3,
     "max": 50.2,
     "n": 3,
     "refs": [
      "https://srdata.nist.gov/xps/XPSSummaryPage/29602",
      "https://srdata.nist.gov/xps/XPSSummaryPage/29609",
      "https://srdata.nist.gov/xps/XPSSummaryPage/48906"
     ]
    }
   ],
   "satellites": [],
   "n_records": 34
  },
  "Mn3s": {
   "line": "3s",
   "l": "s",
   "ratio": null,
   "split": null,
   "states": [
    {
     "formula": "((C3H5)2C6H2OHCHN)4Mn2O2",
     "kind": "other",
     "name": "di-mu-oxo-bis[N(1),N(3)'-propylenebis(2-hydroxybenzylideneam",
     "median": 89.01,
     "q1": 85.83,
     "q3": 90.76,
     "min": 84.66,
     "max": 92.13,
     "n": 6,
     "refs": [
      "https://srdata.nist.gov/xps/XPSSummaryPage/110331",
      "https://srdata.nist.gov/xps/XPSSummaryPage/110332",
      "https://srdata.nist.gov/xps/XPSSummaryPage/110333"
     ]
    },
    {
     "formula": "((C2H2)2C6H2OHCHN)2MnO",
     "kind": "other",
     "name": "oxo-N,N'-ethylenebis(2-hydroxybenzylideneaminato)manganese(I",
     "median": 89.22,
     "q1": 86.55,
     "q3": 90.48,
     "min": 83.88,
     "max": 91.75,
     "n": 3,
     "refs": [
      "https://srdata.nist.gov/xps/XPSSummaryPage/110328",
      "https://srdata.nist.gov/xps/XPSSummaryPage/110329",
      "https://srdata.nist.gov/xps/XPSSummaryPage/110330"
     ]
    }
   ],
   "satellites": [
    {
     "formula": "MnO2",
     "median": 88.5,
     "min": 88.5,
     "max": 88.5,
     "n": 1
    },
    {
     "formula": "MnCr2O4",
     "median": 88.9,
     "min": 88.9,
     "max": 88.9,
     "n": 1
    },
    {
     "formula": "MnFe1.5Cr0.5O4",
     "median": 89.0,
     "min": 89.0,
     "max": 89.0,
     "n": 1
    },
    {
     "formula": "MnFeCrO4",
     "median": 89.1,
     "min": 89.1,
     "max": 89.1,
     "n": 1
    },
    {
     "formula": "MnFe2O4",
     "median": 89.1,
     "min": 89.1,
     "max": 89.1,
     "n": 1
    },
    {
     "formula": "Mn2O3",
     "median": 89.3,
     "min": 89.3,
     "max": 89.3,
     "n": 1
    },
    {
     "formula": "Mn3O4",
     "median": 89.3,
     "min": 89.3,
     "max": 89.3,
     "n": 1
    },
    {
     "formula": "Mn0.75Fe0.25Cr2O4",
     "median": 89.3,
     "min": 89.3,
     "max": 89.3,
     "n": 1
    },
    {
     "formula": "MnFe0.5Cr1.5O4",
     "median": 89.6,
     "min": 89.6,
     "max": 89.6,
     "n": 1
    },
    {
     "formula": "K2MnO4",
     "median": 91.15,
     "min": 88.9,
     "max": 93.4,
     "n": 2
    },
    {
     "formula": "KMnO4",
     "median": 93.4,
     "min": 93.4,
     "max": 93.4,
     "n": 1
    }
   ],
   "n_records": 65
  }
 },
 "auger": {
  "line": "L3M23V",
  "rows": []
 }
}
