Repository: Jitiff0501/XPS-Analyser

# XPS Fit Studio + Avantage2XPSPEAK

下载：仓库右侧 **Releases → latest**

| 程序 | 用途 |
|---|---|
| `XPSFitStudio.exe` | XPS 峰拟合（替代 XPSPEAK 4.1）。双击运行，无需安装 Python |
| `Avantage2XPSPEAK.exe` | 把 Avantage `.VGD` / 导出表格转成 XPSPEAK 4.1 的两列 txt |

## XPS Fit Studio 使用
1. **打开文件夹**：一次读入样品文件夹（含子文件夹）里所有元素的 `.VGD`，按样品分组；图上方的元素标签（或键盘 ← →）切换元素。也可“打开文件”选单个文件（`.VGD`、Avantage 导出 Excel/CSV、XPSPEAK txt），或拖拽到左侧。
2. **能量校正**：在 C1s 谱选中 C-C 峰 → “选中峰 → C1s 284.8 eV”，同文件夹（同样品）的谱一起平移。
3. **背景**：Shirley / Linear / Tougaard；范围可输入，或“选背景范围”后在图上横向拖动框选（或点两下）。
4. **加峰**：“＋ 添加峰”可选 **单峰 / 双峰 / 卫星峰 / 未知重叠峰**；“－ 删除峰”（删除双峰主峰时副峰一起删）。也可套用模板（Al2p、C1s、O1s、Ti2p）。
   - 双峰：间距、面积比可修改，并可选择拟合时**锁定**或在范围内**自由拟合**。

File: xpsfit/reference/Nb.json
{
 "element": "Nb",
 "source": "NIST XPS Database (SRD 20), https://srdata.nist.gov/xps/",
 "records": 225,
 "orbitals": {
  "Nb2p": {
   "line": "2p3/2",
   "l": "p",
   "ratio": 0.5,
   "split": {
    "median": 93.8,
    "n": 1,
    "min": 93.8,
    "max": 93.8
   },
   "states": [],
   "satellites": [],
   "n_records": 1
  },
  "Nb2s": {
   "line": "2s",
   "l": "s",
   "ratio": null,
   "split": null,
   "states": [],
   "satellites": [],
   "n_records": 1
  },
  "Nb3d": {
   "line": "3d5/2",
   "l": "d",
   "ratio": 0.6666666666666666,
   "split": {
    "median": 2.8,
    "n": 37,
    "min": 2.4,
    "max": 2.9
   },
   "states": [
    {
     "formula": "Nb",
     "kind": "metal",
     "name": "niobium",
     "median": 202.3,
     "q1": 202.2,
     "q3": 202.4,
     "min": 201.5,
     "max": 202.6,
     "n": 21,
     "refs": [
      "https://srdata.nist.gov/xps/XPSSummaryPage/44149",
      "https://srdata.nist.gov/xps/XPSSummaryPage/27944",
      "https://srdata.nist.gov/xps/XPSSummaryPage/5250"
     ]
    },
    {
     "formula": "NbN",
     "kind": "nitride",
     "name": "Niobium nitride",
     "median": 203.5,
     "q1": 203.5,
     "q3": 203.5,
     "min": 203.1,
     "max": 203.8,
     "n": 5,
     "refs": [
      "https://srdata.nist.gov/xps/XPSSummaryPage/28817",
      "https://srdata.nist.gov/xps/XPSSummaryPage/69292",
      "https://srdata.nist.gov/xps/XPSSummaryPage/27929"
     ]
    },
    {
     "formula": "NbO",
     "kind": "oxide",
     "name": "niobium(II) oxide",
     "median": 203.7,
     "q1": 203.25,
     "q3": 204.2,
     "min": 202.8,
     "max": 204.7,
     "n": 3,
     "refs": [
      "https://srdata.nist.gov/xps/XPSSummaryPage/29103",
      "https://srdata.nist.gov/xps/XPSSummaryPage/29104",
      "https://srdata.nist.gov/xps/XPSSummaryPage/29117"
     ]
    },
    {
     "formula": "NbO2",
     "kind": "oxide",
     "name": "niobium(IV) dioxide",
     "median": 205.9,
     "q1": 205.57,
     "q3": 206.47,
     "min": 205.2,
     "max": 207.6,
     "n": 4,
     "refs": [
      "https://srdata.nist.gov/xps/XPSSummaryPage/28881",
      "https://srdata.nist.gov/xps/XPSSummaryPage/28883",
      "https://srdata.nist.gov/xps/XPSSummaryPage/28884"
     ]
    },
    {
     "formula": "Nb2O5",
     "kind": "oxide",
     "name": "niobium(V) pentoxide",
     "median": 207.25,
     "q1": 207.07,
     "q3": 207.56,
     "min": 206.6,
     "max": 208.2,
     "n": 24,
     "refs": [
      "https://srdata.nist.gov/xps/XPSSummaryPage/29052",
      "https://srdata.nist.gov/xps/XPSSummaryPage/29055",
      "https://srdata.nist.gov/xps/XPSSummaryPage/29064"
     ]
    },
    {
     "formula": "NbOx",
     "kind": "oxide",
     "name": "oxygen/cerium/niobium",
     "median": 207.4,
     "q1": 207.4,
     "q3": 207.4,
     "min": 207.4,
     "max": 207.7,
     "n": 6,
     "refs": [
      "https://srdata.nist.gov/xps/XPSSummaryPage/4789",
      "https://srdata.nist.gov/xps/XPSSummaryPage/4786",
      "https://srdata.nist.gov/xps/XPSSummaryPage/4782"
     ]
    }
   ],
   "satellites": [],
   "n_records": 144
  },
  "Nb3p": {
   "line": "3p3/2",
   "l": "p",
   "ratio": 0.5,
   "split": {
    "median": 15.6,
    "n": 5,
    "min": 15.4,
    "max": 16.0
   },
   "states": [
    {
     "formula": "Nb",
     "kind": "metal",
     "name": "niobium",
     "median": 360.6,
     "q1": 360.55,
     "q3": 360.63,
     "min": 360.4,
     "max": 360.7,
     "n": 4,
     "refs": [
      "https://srdata.nist.gov/xps/XPSSummaryPage/29955",
      "https://srdata.nist.gov/xps/XPSSummaryPage/29957",
      "https://srdata.nist.gov/xps/XPSSummaryPage/29961"
     ]
    },
    {
     "formula": "Nb2O5",
     "kind": "oxide",
     "name": "niobium(V) pentoxide",
     "median": 365.7,
     "q1": 365.65,
     "q3": 366.1,
     "min": 365.6,
     "max": 366.5,
     "n": 3,
     "refs": [
      "https://srdata.nist.gov/xps/XPSSummaryPage/30032",
      "https://srdata.nist.gov/xps/XPSSummaryPage/30033",
      "https://srdata.nist.gov/xps/XPSSummaryPage/30043"
     ]
    }
   ],
   "satellites": [],
   "n_records": 22
  },
  "Nb3s": {
   "line": "3s",
   "l": "s",
   "ratio": null,
   "split": null,
   "states": [],
   "satellites": [],
   "n_records": 4
  },
  "Nb4p": {
   "line": "4p3/2",
   "l": "p",
   "ratio": 0.5,
   "split": {
    "median": 1.8,
    "n": 1,
    "min": 1.8,
    "max": 1.8
   },
   "states": [],
   "satellites": [],
   "n_records": 8
  },
  "Nb4s": {
   "line": "4s",
   "l": "s",
   "ratio": null,
   "split": null,
   "states": [],
   "satellites": [],
   "n_records": 4
  }
 },
 "auger": {
  "line": "M5N23V",
  "rows": []
 }
}

File: xpsfit/reference/Ni.json
{
 "element": "Ni",
 "source": "NIST XPS Database (SRD 20), https://srdata.nist.gov/xps/",
 "records": 694,
 "orbitals": {
  "Ni2p": {
   "line": "2p3/2",
   "l": "p",
   "ratio": 0.5,
   "split": {
    "median": 17.3,
    "n": 76,
    "min": 15.4,
    "max": 18.4
   },
   "states": [
    {
     "formula": "Ni",
     "kind": "metal",
     "name": "nickel",
     "median": 852.76,
     "q1": 852.5,
     "q3": 852.8,
     "min": 852.0,
     "max": 853.8,
     "n": 43,
     "refs": [
      "https://srdata.nist.gov/xps/XPSSummaryPage/26452",
      "https://srdata.nist.gov/xps/XPSSummaryPage/26453",
      "https://srdata.nist.gov/xps/XPSSummaryPage/26454"
     ]
    },
    {
     "formula": "Al3Ni",
     "kind": "other",
     "name": "aluminum nickel imc",
     "median": 852.8,
     "q1": 852.72,
     "q3": 853.27,
     "min": 852.65,
     "max": 853.75,
     "n": 3,
     "refs": [
      "https://srdata.nist.gov/xps/XPSSummaryPage/25664",
      "https://srdata.nist.gov/xps/XPSSummaryPage/25685",
      "https://srdata.nist.gov/xps/XPSSummaryPage/25690"
     ]
    },
    {
     "formula": "CoNi",
     "kind": "other",
     "name": "cobalt nickel",
     "median": 852.95,
     "q1": 852.84,
     "q3": 853.02,
     "min": 852.72,
     "max": 853.09,
     "n": 3,
     "refs": [
      "https://srdata.nist.gov/xps/XPSSummaryPage/27252",
      "https://srdata.nist.gov/xps/XPSSummaryPage/27242",
      "https://srdata.nist.gov/xps/XPSSummaryPage/27244"
     ]
    },
    {
     "formula": "CeNi2",
     "kind": "other",
     "name": "cerium nickel imc",
     "median": 853.0,
     "q1": 852.9,
     "q3": 853.0,
     "min": 852.6,
     "max": 853.0,
     "n": 4,
     "refs": [
      "https://srdata.nist.gov/xps/XPSSummaryPage/26495",
      "https://srdata.nist.gov/xps/XPSSummaryPage/26476",
      "https://srdata.nist.gov/xps/XPSSummaryPage/26467"
     ]
    },
    {
     "formula": "Ni3Th7",
     "kind": "other",
     "name": "nickel thorium imc",
     "median": 853.0,
     "q1": 852.9,
     "q3": 853.08,
     "min": 852.8,
     "max": 853.15,
     "n": 3,
     "refs": [
      "https://srdata.nist.gov/xps/XPSSummaryPage/26497",
      "https://srdata.nist.gov/xps/XPSSummaryPage/26494",
      "https://srdata.nist.gov/xps/XPSSummaryPage/26447"
     ]
    },
    {
     "formula": "Ni2Si",
     "kind": "other",
     "name": "nickel silicide",
     "median": 853.0,
     "q1": 853.0,
     "q3": 853.0,
     "min": 853.0,
     "max": 853.0,
     "n": 3,
     "refs": [
      "https://srdata.nist.gov/xps/XPSSummaryPage/26992",
      "https://srdata.nist.gov/xps/XPSSummaryPage/27018",
      "https://srdata.nist.gov/xps/XPSSummaryPage/27023"
     ]
    },
    {
     "formula": "Ni2Ta",
     "kind": "other",
     "name": "nickel tantalum imc",
     "median": 853.2,
     "q1": 852.98,
     "q3": 853.25,
     "min": 852.75,
     "max": 853.3,
     "n": 3,
     "refs": [
      "https://srdata.nist.gov/xps/XPSSummaryPage/26444",
      "https://srdata.nist.gov/xps/XPSSummaryPage/26469",
      "https://srdata.nist.gov/xps/XPSSummaryPage/26481"
     ]
    },
    {
     "formula": "NiO",
     "kind": "oxide",
     "name": "nickel(II) oxide",
     "median": 854.4,
     "q1": 853.9,
     "q3": 854.78,
     "min": 853.4,
     "max": 857.2,
     "n": 28,
     "refs": [
      "https://srdata.nist.gov/xps/XPSSummaryPage/26913",
      "https://srdata.nist.gov/xps/XPSSummaryPage/26924",
      "https://srdata.nist.gov/xps/XPSSummaryPage/26863"
     ]
    },
    {
     "formula": "[NiCl2(P(C4H9)3)2]",
     "kind": "other",
     "name": "dichlorobis(tributylphosphine)nickel",
     "median": 854.7,
     "q1": 854.7,
     "q3": 854.9,
     "min": 854.7,
     "max": 855.1,
     "n": 3,
     "refs": [
      "https://srdata.nist.gov/xps/XPSSummaryPage/25417",
      "https://srdata.nist.gov/xps/XPSSummaryPage/25447",
      "https://srdata.nist.gov/xps/XPSSummaryPage/26176"
     ]
    },
    {
     "formula": "[NiCl2((C6H5)3P)2]",
     "kind": "other",
     "name": "dichlorobis(triphenylphosphine)nickel",
     "median": 854.8,
     "q1": 854.55,
     "q3": 855.5,
     "min": 854.4,
     "max": 857.0,
     "n": 4,
     "refs": [
      "https://srdata.nist.gov/xps/XPSSummaryPage/26180",
      "https://srdata.nist.gov/xps/XPSSummaryPage/26184",
      "https://srdata.nist.gov/xps/XPSSummaryPage/26185"
     ]
    },
    {
     "formula": "[Ni(CH3CNOCNOCH3)2]",
     "kind": "other",
     "name": "bis((2,3-butanedione dioximato)-N,N')nickel",
     "median": 855.0,
     "q1": 854.95,
     "q3": 855.15,
     "min": 854.9,
     "max": 855.3,
     "n": 3,
     "refs": [
      "https://srdata.nist.gov/xps/XPSSummaryPage/26037",
      "https://srdata.nist.gov/xps/XPSSummaryPage/26039",
      "https://srdata.nist.gov/xps/XPSSummaryPage/26033"
     ]
    },
    {
     "formula": "Ni(OH)2",
     "kind": "hydroxide",
     "name": "nickel(II) hydroxide",
     "median": 855.84,
     "q1": 855.6,
     "q3": 856.0,
     "min": 855.0,
     "max": 856.6,
     "n": 14,
     "refs": [
      "https://srdata.nist.gov/xps/XPSSummaryPage/69845",
      "https://srdata.nist.gov/xps/XPSSummaryPage/113228",
      "https://srdata.nist.gov/xps/XPSSummaryPage/113250"
     ]
    },
    {
     "formula": "Ni2O3",
     "kind": "oxide",
     "name": "nickel(III) trioxide",
     "median": 856.0,
     "q1": 855.9,
     "q3": 856.0,
     "min": 855.8,
     "max": 856.0,
     "n": 3,
     "refs": [
      "https://srdata.nist.gov/xps/XPSSummaryPage/26627",
      "https://srdata.nist.gov/xps/XPSSummaryPage/2097",
      "https://srdata.nist.gov/xps/XPSSummaryPage/26644"
     ]
    },
    {
     "formula": "Al2NiO4",
     "kind": "other",
     "name": "aluminum(III) nickelate(II)",
     "median": 856.2,
     "q1": 856.05,
     "q3": 856.8,
     "min": 855.9,
     "max": 857.0,
     "n": 6,
     "refs": [
      "https://srdata.nist.gov/xps/XPSSummaryPage/26620",
      "https://srdata.nist.gov/xps/XPSSummaryPage/26622",
      "https://srdata.nist.gov/xps/XPSSummaryPage/26628"
     ]
    },
    {
     "formula": "NiCl2",
     "kind": "other",
     "name": "nickel(II) chloride",
     "median": 856.65,
     "q1": 856.53,
     "q3": 856.7,
     "min": 856.3,
     "max": 856.7,
     "n": 4,
     "refs": [
      "https://srdata.nist.gov/xps/XPSSummaryPage/25764",
      "https://srdata.nist.gov/xps/XPSSummaryPage/25766",
      "https://srdata.nist.gov/xps/XPSSummaryPage/25790"
     ]
    },
    {
     "formula": "NiSO4",
     "kind": "other",
     "name": "nickel(II) sulfate",
     "median": 856.8,
     "q1": 856.8,
     "q3": 857.15,
     "min": 855.2,
     "max": 857.3,
     "n": 5,
     "refs": [
      "https://srdata.nist.gov/xps/XPSSummaryPage/26700",
      "https://srdata.nist.gov/xps/XPSSummaryPage/26705",
      "https://srdata.nist.gov/xps/XPSSummaryPage/26707"
     ]
    }
   ],
   "satellites": [
    {
     "formula": "Li1.55NiPS3",
     "median": 856.9,
     "min": 854.6,
     "max": 859.2,
     "n": 2
    },
    {
     "formula": "Ni",
     "median": 858.25,
     "min": 854.9,
     "max": 859.4,
     "n": 12
    },
    {
     "formula": "In9Ni13",
     "median": 858.3,
     "min": 858.3,
     "max": 858.3,
     "n": 1
    },
    {
     "formula": "InNi3",
     "median": 858.3,
     "min": 858.3,
     "max": 858.3,
     "n": 1
    },
    {
     "formula": "Ga2Ni3",
     "median": 858.3,
     "min": 858.3,
     "max": 858.3,
     "n": 1
    },
    {
     "formula": "GaNi3",
     "median": 858.6,
     "min": 858.6,
     "max": 858.6,
     "n": 1
    },
    {
     "formula": "NiO",
     "median": 858.66,
     "min": 855.2,
     "max": 864.1,
     "n": 14
    },
    {
     "formula": "InNi",
     "median": 858.7,
     "min": 858.7,
     "max": 858.7,
     "n": 1
    },
    {
     "formula": "GaNi",
     "median": 858.7,
     "min": 858.7,
     "max": 858.7,
     "n": 1
    },
    {
     "formula": "Ni/Cu",
     "median": 858.95,
     "min": 858.7,
     "max": 859.2,
     "n": 2
    },
    {
     "formula": "Li0.37NiPS3",
     "median": 859.2,
     "min": 855.9,
     "max": 863.8,
     "n": 3
    },
    {
     "formula": "NiPS3",
     "median": 859.3,
     "min": 856.5,
     "max": 864.2,
     "n": 3
    },
    {
     "formula": "Ni89P11",
     "median": 859.35,
     "min": 859.2,
     "max": 859.5,
     "n": 2
    },
    {
     "formula": "In3Ni2",
     "median": 859.7,
     "min": 859.7,
     "max": 859.7,
     "n": 1
    },
    {
     "formula": "Ni79P21",
     "median": 859.9,
     "min": 859.7,
     "max": 860.1,
     "n": 2
    },
    {
     "formula": "Ni2O3.2H2O",
     "median": 860.72,
     "min": 860.4,
     "max": 861.05,
     "n": 2
    },
    {
     "formula": "Ni/Al2O3",
     "median": 861.0,
     "min": 861.0,
     "max": 861.0,
     "n": 1
    },
    {
     "formula": "Ni(OH)2",
     "median": 861.1,
     "min": 860.7,
     "max": 861.7,
     "n": 5
    },
    {
     "formula": "(Ni(OH)2)3.2H2O",
     "median": 861.1,
     "min": 861.1,
     "max": 861.1,
     "n": 1
    },
    {
     "formula": "NiOOH",
     "median": 861.18,
     "min": 860.97,
     "max": 861.4,
     "n": 2
    },
    {
     "formula": "KNiIO6",
     "median": 861.4,
     "min": 861.4,
     "max": 861.4,
     "n": 1
    },
    {
     "formula": "Ni2O3.H2O",
     "median": 861.5,
     "min": 861.5,
     "max": 861.5,
     "n": 1
    },
    {
     "formula": "(Ni(OH)2)0.75(H2O)0.16(NiCO3)0.09",
     "median": 861.6,
     "min": 861.6,
     "max": 861.6,
     "n": 1
    },
    {
     "formula": "NiO/Ca0.166Ni0.833",
     "median": 861.8,
     "min": 861.8,
     "max": 861.8,
     "n": 1
    },
    {
     "formula": "Ni2O3/Ca0.166Ni0.833",
     "median": 863.0,
     "min": 863.0,
     "max": 863.0,
     "n": 1
    },
    {
     "formula": "Ni(OH)2/Ca0.166Ni0.833",
     "median": 863.0,
     "min": 863.0,
     "max": 863.0,
     "n": 1
    }
   ],
   "n_records": 353
  },
  "Ni2s": {
   "line": "2s",
   "l": "s",
   "ratio": null,
   "split": null,
   "states": [
    {
     "formula": "Ni",
     "kind": "metal",
     "name": "nickel",
     "median": 1008.4,
     "q1": 1008.25,
     "q3": 1008.56,
     "min": 1007.5,
     "max": 1008.8,
     "n": 7,
     "refs": [
      "https://srdata.nist.gov/xps/XPSSummaryPage/111403",
      "https://srdata.nist.gov/xps/XPSSummaryPage/111404",
      "https://srdata.nist.gov/xps/XPSSummaryPage/111405"
     ]
    }
   ],
   "satellites": [],
   "n_records": 10
  },
  "Ni3p": {
   "line": "3p3/2",
   "l": "p",
   "ratio": 0.5,
   "split": {
    "median": 1.6,
    "n": 11,
    "min": 1.1,
    "max": 2.0
   },
   "states": [
    {
     "formula": "Ni",
     "kind": "metal",
     "name": "nickel",
     "median": 65.92,
     "q1": 65.7,
     "q3": 66.12,
     "min": 65.66,
     "max": 67.6,
     "n": 12,
     "refs": [
      "https://srdata.nist.gov/xps/XPSSummaryPage/111389",
      "https://srdata.nist.gov/xps/XPSSummaryPage/111393",
      "https://srdata.nist.gov/xps/XPSSummaryPage/111418"
     ]
    },
    {
     "formula": "Al3Ni",
     "kind": "other",
     "name": "aluminum nickel imc",
     "median": 67.0,
     "q1": 66.65,
     "q3": 67.15,
     "min": 66.3,
     "max": 67.3,
     "n": 3,
     "refs": [
      "https://srdata.nist.gov/xps/XPSSummaryPage/29752",
      "https://srdata.nist.gov/xps/XPSSummaryPage/29755",
      "https://srdata.nist.gov/xps/XPSSummaryPage/29774"
     ]
    }
   ],
   "satellites": [],
   "n_records": 23
  },
  "Ni3s": {
   "line": "3s",
   "l": "s",
   "ratio": null,
   "split": null,
   "states": [
    {
     "formula": "Ni",
     "kind": "metal",
     "name": "nickel",
     "median": 110.59,
     "q1": 110.45,
     "q3": 110.7,
     "min": 110.39,
     "max": 1008.2,
     "n": 14,
     "refs": [
      "https://srdata.nist.gov/xps/XPSSummaryPage/394",
      "https://srdata.nist.gov/xps/XPSSummaryPage/111397",
      "https://srdata.nist.gov/xps/XPSSummaryPage/111399"
     ]
    },
    {
     "formula": "NiO",
     "kind": "oxide",
     "name": "nickel(II) oxide",
     "median": 111.94,
     "q1": 111.75,
     "q3": 112.48,
     "min": 111.6,
     "max": 113.7,
     "n": 4,
     "refs": [
      "https://srdata.nist.gov/xps/XPSSummaryPage/113246",
      "https://srdata.nist.gov/xps/XPSSummaryPage/30316",
      "https://srdata.nist.gov/xps/XPSSummaryPage/30319"
     ]
    },
    {
     "formula": "Ni(OH)2",
     "kind": "hydroxide",
     "name": "nickel(II) hydroxide",
     "median": 112.7,
     "q1": 112.45,
     "q3": 112.77,
     "min": 112.2,
     "max": 112.84,
     "n": 3,
     "refs": [
      "https://srdata.nist.gov/xps/XPSSummaryPage/113253",
      "https://srdata.nist.gov/xps/XPSSummaryPage/111250",
      "https://srdata.nist.gov/xps/XPSSummaryPage/30241"
     ]
    }
   ],
   "satellites": [
    {
     "formula": "Ni",
     "median": 116.22,
     "min": 115.83,
     "max": 116.78,
     "n": 6
    },
    {
     "formula": "(Ni(OH)2)0.75(H2O)0.16(NiCO3)0.09",
     "median": 117.2,
     "min": 117.2,
     "max": 117.2,
     "n": 1
    },
    {
     "formula": "Ni2O3.2H2O",
     "median": 117.6,
     "min": 117.6,
     "max": 117.6,
     "n": 1
    },
    {
     "formula": "NiO",
     "median": 118.13,
     "min": 118.07,
     "max": 118.2,
     "n": 2
    },
    {
     "formula": "(Ni(OH)2)3.2H2O",
     "median": 118.2,
     "min": 118.2,
     "max": 118.2,
     "n": 1
    },
    {
     "formula": "Ni(OH)2",
     "median": 118.25,
     "min": 118.0,
     "max": 118.5,
     "n": 2
    },
    {
     "formula": "NiOOH",
     "median": 118.25,
     "min": 118.0,
     "max": 118.5,
     "n": 2
    }
   ],
   "n_records": 47
  }
 },
 "auger": {
  "line": "L3VV",
  "rows": [
   {
    "formula": "Ni",
    "ke": 846.15,
    "n": 6,
    "alpha": 1698.91,
    "alpha_line": "2p3/2"
   },
   {
    "formula": "NiO",
    "ke": 847.25,
    "n": 4,
    "alpha": 1701.65,
    "alpha_line": "2p3/2"
   }
  ]
 }
}

File: xpsfit/reference/O.json (part 1 of 2)
{
 "element": "O",
 "source": "NIST XPS Database (SRD 20), https://srdata.nist.gov/xps/",
 "records": 3451,
 "orbitals": {
  "O1s": {
   "line": "1s",
   "l": "s",
   "ratio": null,
   "split": null,
   "states": [
    {
     "formula": "AgO",
     "kind": "other",
     "name": "silver(II) oxide",
     "median": 528.55,
     "q1": 528.42,
     "q3": 529.12,
     "min": 528.4,
     "max": 530.5,
     "n": 6,
     "refs": [
      "https://srdata.nist.gov/xps/XPSSummaryPage/22520",
      "https://srdata.nist.gov/xps/XPSSummaryPage/22521",
      "https://srdata.nist.gov/xps/XPSSummaryPage/22481"
     ]
    },
    {
     "formula": "BaO",
     "kind": "other",
     "name": "barium oxide",
     "median": 528.6,
     "q1": 528.38,
     "q3": 529.8,
     "min": 527.7,
     "max": 530.2,
     "n": 6,
     "refs": [
      "https://srdata.nist.gov/xps/XPSSummaryPage/22440",
      "https://srdata.nist.gov/xps/XPSSummaryPage/22434",
      "https://srdata.nist.gov/xps/XPSSummaryPage/22436"
     ]
    },
    {
     "formula": "Bi2Sr2CaCu2Ox",
     "kind": "other",
     "name": "dibismuth distrontium calcium dicopper oxides (Bi2Sr2CaCu2Ox",
     "median": 528.6,
     "q1": 528.2,
     "q3": 529.55,
     "min": 528.2,
     "max": 531.2,
     "n": 4,
     "refs": [
      "https://srdata.nist.gov/xps/XPSSummaryPage/91870",
      "https://srdata.nist.gov/xps/XPSSummaryPage/91871",
      "https://srdata.nist.gov/xps/XPSSummaryPage/91872"
     ]
    },
    {
     "formula": "PbO2",
     "kind": "other",
     "name": "lead dioxide",
     "median": 528.7,
     "q1": 528.05,
     "q3": 528.85,
     "min": 527.4,
     "max": 529.0,
     "n": 3,
     "refs": [
      "https://srdata.nist.gov/xps/XPSSummaryPage/22052",
      "https://srdata.nist.gov/xps/XPSSummaryPage/22049",
      "https://srdata.nist.gov/xps/XPSSummaryPage/22084"
     ]
    },
    {
     "formula": "Bi2Sr2CaCu2O8+x",
     "kind": "other",
     "name": "dibismuth distrontium calcium dicopper oxides (Bi2Sr2CaCu2O8",
     "median": 528.8,
     "q1": 528.8,
     "q3": 528.8,
     "min": 528.8,
     "max": 528.8,
     "n": 3,
     "refs": [
      "https://srdata.nist.gov/xps/XPSSummaryPage/68465",
      "https://srdata.nist.gov/xps/XPSSummaryPage/68154",
      "https://srdata.nist.gov/xps/XPSSummaryPage/94108"
     ]
    },
    {
     "formula": "PbO",
     "kind": "other",
     "name": "lead oxide",
     "median": 529.1,
     "q1": 528.9,
     "q3": 529.4,
     "min": 527.5,
     "max": 531.6,
     "n": 9,
     "refs": [
      "https://srdata.nist.gov/xps/XPSSummaryPage/22553",
      "https://srdata.nist.gov/xps/XPSSummaryPage/22565",
      "https://srdata.nist.gov/xps/XPSSummaryPage/22561"
     ]
    },
    {
     "formula": "CeO2",
     "kind": "other",
     "name": "cerium dioxide",
     "median": 529.2,
     "q1": 529.0,
     "q3": 529.45,
     "min": 528.7,
     "max": 529.6,
     "n": 8,
     "refs": [
      "https://srdata.nist.gov/xps/XPSSummaryPage/40849",
      "https://srdata.nist.gov/xps/XPSSummaryPage/22027",
      "https://srdata.nist.gov/xps/XPSSummaryPage/22023"
     ]
    },
    {
     "formula": "CdO",
     "kind": "other",
     "name": "cadmium oxide",
     "median": 529.2,
     "q1": 529.05,
     "q3": 529.85,
     "min": 528.8,
     "max": 531.6,
     "n": 7,
     "refs": [
      "https://srdata.nist.gov/xps/XPSSummaryPage/56044",
      "https://srdata.nist.gov/xps/XPSSummaryPage/40744",
      "https://srdata.nist.gov/xps/XPSSummaryPage/22525"
     ]
    },
    {
     "formula": "SrTiO3",
     "kind": "other",
     "name": "strontium titanate",
     "median": 529.2,
     "q1": 529.2,
     "q3": 529.3,
     "min": 529.2,
     "max": 529.3,
     "n": 5,
     "refs": [
      "https://srdata.nist.gov/xps/XPSSummaryPage/23143",
      "https://srdata.nist.gov/xps/XPSSummaryPage/92400",
      "https://srdata.nist.gov/xps/XPSSummaryPage/66389"
     ]
    },
    {
     "formula": "La2O3",
     "kind": "other",
     "name": "lanthanum(III) trioxide",
     "median": 529.3,
     "q1": 528.77,
     "q3": 530.78,
     "min": 528.4,
     "max": 533.5,
     "n": 8,
     "refs": [
      "https://srdata.nist.gov/xps/XPSSummaryPage/22293",
      "https://srdata.nist.gov/xps/XPSSummaryPage/22254",
      "https://srdata.nist.gov/xps/XPSSummaryPage/22255"
     ]
    },
    {
     "formula": "Tb2O3",
     "kind": "other",
     "name": "terbium(III) trioxide",
     "median": 529.3,
     "q1": 529.05,
     "q3": 530.2,
     "min": 528.8,
     "max": 531.1,
     "n": 3,
     "refs": [
      "https://srdata.nist.gov/xps/XPSSummaryPage/22222",
      "https://srdata.nist.gov/xps/XPSSummaryPage/22238",
      "https://srdata.nist.gov/xps/XPSSummaryPage/22239"
     ]
    },
    {
     "formula": "Ag2O",
     "kind": "other",
     "name": "silver(I) oxide",
     "median": 529.3,
     "q1": 529.2,
     "q3": 529.5,
     "min": 529.2,
     "max": 530.9,
     "n": 8,
     "refs": [
      "https://srdata.nist.gov/xps/XPSSummaryPage/67296",
      "https://srdata.nist.gov/xps/XPSSummaryPage/54530",
      "https://srdata.nist.gov/xps/XPSSummaryPage/112121"
     ]
    },
    {
     "formula": "RuO2",
     "kind": "other",
     "name": "ruthenium dioxide",
     "median": 529.4,
     "q1": 529.38,
     "q3": 529.4,
     "min": 529.3,
     "max": 529.4,
     "n": 4,
     "refs": [
      "https://srdata.nist.gov/xps/XPSSummaryPage/22014",
      "https://srdata.nist.gov/xps/XPSSummaryPage/21999",
      "https://srdata.nist.gov/xps/XPSSummaryPage/22009"
     ]
    },
    {
     "formula": "Y2O3",
     "kind": "other",
     "name": "yttrium(III) oxide",
     "median": 529.42,
     "q1": 529.15,
     "q3": 530.04,
     "min": 529.0,
     "max": 531.2,
     "n": 6,
     "refs": [
      "https://srdata.nist.gov/xps/XPSSummaryPage/40816",
      "https://srdata.nist.gov/xps/XPSSummaryPage/67807",
      "https://srdata.nist.gov/xps/XPSSummaryPage/22313"
     ]
    },
    {
     "formula": "Mn3O4",
     "kind": "other",
     "name": "Manganese(II,III) oxide",
     "median": 529.45,
     "q1": 529.38,
     "q3": 529.52,
     "min": 529.3,
     "max": 529.6,
     "n": 4,
     "refs": [
      "https://srdata.nist.gov/xps/XPSSummaryPage/22418",
      "https://srdata.nist.gov/xps/XPSSummaryPage/22369",
      "https://srdata.nist.gov/xps/XPSSummaryPage/22371"
     ]
    },
    {
     "formula": "Nd2O3",
     "kind": "other",
     "name": "neodymium(III) trioxide",
     "median": 529.5,
     "q1": 529.1,
     "q3": 530.05,
     "min": 528.7,
     "max": 530.6,
     "n": 3,
     "refs": [
      "https://srdata.nist.gov/xps/XPSSummaryPage/22267",
      "https://srdata.nist.gov/xps/XPSSummaryPage/22297",
      "https://srdata.nist.gov/xps/XPSSummaryPage/114361"
     ]
    },
    {
     "formula": "Li0.3Ni0.7O",
     "kind": "other",
     "name": "lithium nickel oxide",
     "median": 529.5,
     "q1": 529.25,
     "q3": 529.6,
     "min": 529.0,
     "max": 529.7,
     "n": 3,
     "refs": [
      "https://srdata.nist.gov/xps/XPSSummaryPage/69278",
      "https://srdata.nist.gov/xps/XPSSummaryPage/69279",
      "https://srdata.nist.gov/xps/XPSSummaryPage/66141"
     ]
    },
    {
     "formula": "MnO2",
     "kind": "other",
     "name": "manganese(IV) dioxide",
     "median": 529.6,
     "q1": 529.4,
     "q3": 530.0,
     "min": 529.2,
     "max": 530.4,
     "n": 9,
     "refs": [
      "https://srdata.nist.gov/xps/XPSSummaryPage/21986",
      "https://srdata.nist.gov/xps/XPSSummaryPage/21988",
      "https://srdata.nist.gov/xps/XPSSummaryPage/21996"
     ]
    },
    {
     "formula": "Mn2O3",
     "kind": "other",
     "name": "manganese(III) oxide",
     "median": 529.6,
     "q1": 529.52,
     "q3": 529.82,
     "min": 528.5,
     "max": 530.0,
     "n": 6,
     "refs": [
      "https://srdata.nist.gov/xps/XPSSummaryPage/22278",
      "https://srdata.nist.gov/xps/XPSSummaryPage/22270",
      "https://srdata.nist.gov/xps/XPSSummaryPage/22272"
     ]
    },
    {
     "formula": "NiO",
     "kind": "other",
     "name": "nickel(II) oxide",
     "median": 529.6,
     "q1": 529.4,
     "q3": 529.8,
     "min": 528.9,
     "max": 531.0,
     "n": 25,
     "refs": [
      "https://srdata.nist.gov/xps/XPSSummaryPage/22597",
      "https://srdata.nist.gov/xps/XPSSummaryPage/22616",
      "https://srdata.nist.gov/xps/XPSSummaryPage/22586"
     ]
    },
    {
     "formula": "PbTiO3",
     "kind": "other",
     "name": "lead titanate",
     "median": 529.64,
     "q1": 529.34,
     "q3": 530.0,
     "min": 529.2,
     "max": 530.3,
     "n": 4,
     "refs": [
      "https://srdata.nist.gov/xps/XPSSummaryPage/2591",
      "https://srdata.nist.gov/xps/XPSSummaryPage/91290",
      "https://srdata.nist.gov/xps/XPSSummaryPage/91405"
     ]
    },
    {
     "formula": "CuO",
     "kind": "other",
     "name": "copper(II) oxide",
     "median": 529.7,
     "q1": 529.6,
     "q3": 529.8,
     "min": 528.6,
     "max": 530.7,
     "n": 21,
     "refs": [
      "https://srdata.nist.gov/xps/XPSSummaryPage/22461",
      "https://srdata.nist.gov/xps/XPSSummaryPage/22468",
      "https://srdata.nist.gov/xps/XPSSummaryPage/22451"
     ]
    },
    {
     "formula": "Fe2O3",
     "kind": "other",
     "name": "iron(III) oxide",
     "median": 529.8,
     "q1": 529.77,
     "q3": 530.12,
     "min": 529.5,
     "max": 531.95,
     "n": 16,
     "refs": [
      "https://srdata.nist.gov/xps/XPSSummaryPage/114030",
      "https://srdata.nist.gov/xps/XPSSummaryPage/22101",
      "https://srdata.nist.gov/xps/XPSSummaryPage/22193"
     ]
    },
    {
     "formula": "Co3O4",
     "kind": "other",
     "name": "tricobalt tetraoxide",
     "median": 529.8,
     "q1": 529.6,
     "q3": 530.1,
     "min": 529.3,
     "max": 531.35,
     "n": 15,
     "refs": [
      "https://srdata.nist.gov/xps/XPSSummaryPage/22393",
      "https://srdata.nist.gov/xps/XPSSummaryPage/22410",
      "https://srdata.nist.gov/xps/XPSSummaryPage/22383"
     ]
    },
    {
     "formula": "MnO",
     "kind": "other",
     "name": "manganese(II) oxide",
     "median": 529.8,
     "q1": 529.62,
     "q3": 529.92,
     "min": 529.4,
     "max": 530.0,
     "n": 4,
     "refs": [
      "https://srdata.nist.gov/xps/XPSSummaryPage/22550",
      "https://srdata.nist.gov/xps/XPSSummaryPage/22538",
      "https://srdata.nist.gov/xps/XPSSummaryPage/22546"
     ]
    },
    {
     "formula": "Zr0.85Ti1.15O4",
     "kind": "other",
     "name": "zirconium titanium oxide(Zr0.85Ti1.15O4)",
     "median": 529.8,
     "q1": 529.7,
     "q3": 530.9,
     "min": 529.6,
     "max": 532.0,
     "n": 3,
     "refs": [
      "https://srdata.nist.gov/xps/XPSSummaryPage/67620",
      "https://srdata.nist.gov/xps/XPSSummaryPage/67621",
      "https://srdata.nist.gov/xps/XPSSummaryPage/67629"
     ]
    },
    {
     "formula": "Zr1.09Ti0.91O4",
     "kind": "other",
     "name": "zirconium titanium oxide(Zr1.09Ti0.91O4)",
     "median": 529.8,
     "q1": 529.8,
     "q3": 530.9,
     "min": 529.8,
     "max": 532.0,
     "n": 3,
     "refs": [
      "https://srdata.nist.gov/xps/XPSSummaryPage/67603",
      "https://srdata.nist.gov/xps/XPSSummaryPage/67604",
      "https://srdata.nist.gov/xps/XPSSummaryPage/67612"
     ]
    },
    {
     "formula": "LaCoO3",
     "kind": "other",
     "name": "lanthanum cobalt trioxide",
     "median": 529.8,
     "q1": 528.85,
     "q3": 530.85,
     "min": 527.9,
     "max": 531.9,
     "n": 3,
     "refs": [
      "https://srdata.nist.gov/xps/XPSSummaryPage/113504",
      "https://srdata.nist.gov/xps/XPSSummaryPage/113505",
      "https://srdata.nist.gov/xps/XPSSummaryPage/113506"
     ]
    },
    {
     "formula": "TiO2",
     "kind": "other",
     "name": "titanium(IV) dioxide",
     "median": 529.9,
     "q1": 529.8,
     "q3": 530.1,
     "min": 529.4,
     "max": 531.2,
     "n": 30,
     "refs": [
      "https://srdata.nist.gov/xps/XPSSummaryPage/22184",
      "https://srdata.nist.gov/xps/XPSSummaryPage/22199",
      "https://srdata.nist.gov/xps/XPSSummaryPage/22152"
     ]
    },
    {
     "formula": "Sc2O3",
     "kind": "other",
     "name": "scandium(III) trioxide",
     "median": 529.9,
     "q1": 529.65,
     "q3": 530.0,
     "min": 529.4,
     "max": 530.1,
     "n": 3,
     "refs": [
      "https://srdata.nist.gov/xps/XPSSummaryPage/22246",
      "https://srdata.nist.gov/xps/XPSSummaryPage/22280",
      "https://srdata.nist.gov/xps/XPSSummaryPage/22292"
     ]
    },
    {
     "formula": "NiFe2O4",
     "kind": "other",
     "name": "nickel(II) iron(III) oxide",
     "median": 529.9,
     "q1": 529.9,
     "q3": 529.95,
     "min": 529.9,
     "max": 530.0,
     "n": 3,
     "refs": [
      "https://srdata.nist.gov/xps/XPSSummaryPage/22347",
      "https://srdata.nist.gov/xps/XPSSummaryPage/22352",
      "https://srdata.nist.gov/xps/XPSSummaryPage/113531"
     ]
    },
    {
     "formula": "Bi2O3",
     "kind": "other",
     "name": "bismuth(III) oxide",
     "median": 529.95,
     "q1": 529.77,
     "q3": 530.13,
     "min": 529.7,
     "max": 530.22,
     "n": 4,
     "refs": [
      "https://srdata.nist.gov/xps/XPSSummaryPage/22155",
      "https://srdata.nist.gov/xps/XPSSummaryPage/22145",
      "https://srdata.nist.gov/xps/XPSSummaryPage/93552"
     ]
    },
    {
     "formula": "Dy2O3",
     "kind": "other",
     "name": "dysprosium(III) trioxide",
     "median": 529.95,
     "q1": 529.6,
     "q3": 530.5,
     "min": 529.6,
     "max": 531.1,
     "n": 4,
     "refs": [
      "https://srdata.nist.gov/xps/XPSSummaryPage/22190",
      "https://srdata.nist.gov/xps/XPSSummaryPage/22120",
      "https://srdata.nist.gov/xps/XPSSummaryPage/22124"
     ]
    },
    {
     "formula": "CoO",
     "kind": "other",
     "name": "cobalt(II) oxide",
     "median": 529.95,
     "q1": 529.62,
     "q3": 530.2,
     "min": 529.2,
     "max": 530.4,
     "n": 10,
     "refs": [
      "https://srdata.nist.gov/xps/XPSSummaryPage/22518",
      "https://srdata.nist.gov/xps/XPSSummaryPage/22519",
      "https://srdata.nist.gov/xps/XPSSummaryPage/22489"
     ]
    },
    {
     "formula": "Fe3O4",
     "kind": "other",
     "name": "Iron(II,III) oxide",
     "median": 530.0,
     "q1": 529.65,
     "q3": 530.12,
     "min": 529.1,
     "max": 530.7,
     "n": 8,
     "refs": [
      "https://srdata.nist.gov/xps/XPSSummaryPage/22407",
      "https://srdata.nist.gov/xps/XPSSummaryPage/43966",
      "https://srdata.nist.gov/xps/XPSSummaryPage/113527"
     ]
    },
    {
     "formula": "Na2MoO4",
     "kind": "other",
     "name": "sodium molybdate",
     "median": 530.0,
     "q1": 529.9,
     "q3": 530.25,
     "min": 529.9,
     "max": 530.3,
     "n": 7,
     "refs": [
      "https://srdata.nist.gov/xps/XPSSummaryPage/22362",
      "https://srdata.nist.gov/xps/XPSSummaryPage/22365",
      "https://srdata.nist.gov/xps/XPSSummaryPage/22368"
     ]
    },
    {
     "formula": "NaVO3",
     "kind": "other",
     "name": "Sodium metavanadate",
     "median": 530.0,
     "q1": 530.0,
     "q3": 530.3,
     "min": 530.0,
     "max": 530.6,
     "n": 3,
     "refs": [
      "https://srdata.nist.gov/xps/XPSSummaryPage/40030",
      "https://srdata.nist.gov/xps/XPSSummaryPage/40883",
      "https://srdata.nist.gov/xps/XPSSummaryPage/30"
     ]
    },
    {
     "formula": "SnO",
     "kind": "other",
     "name": "tin(II) oxide",
     "median": 530.0,
     "q1": 529.85,
     "q3": 530.05,
     "min": 529.7,
     "max": 530.1,
     "n": 3,
     "refs": [
      "https://srdata.nist.gov/xps/XPSSummaryPage/111650",
      "https://srdata.nist.gov/xps/XPSSummaryPage/22579",
      "https://srdata.nist.gov/xps/XPSSummaryPage/22567"
     ]
    },
    {
     "formula": "Cr2O3",
     "kind": "other",
     "name": "Chromium(III) oxide",
     "median": 530.1,
     "q1": 530.08,
     "q3": 530.52,
     "min": 529.8,
     "max": 530.8,
     "n": 20,
     "refs": [
      "https://srdata.nist.gov/xps/XPSSummaryPage/110660",
      "https://srdata.nist.gov/xps/XPSSummaryPage/1941",
      "https://srdata.nist.gov/xps/XPSSummaryPage/90689"
     ]
    },
    {
     "formula": "Ho2O3",
     "kind": "other",
     "name": "holmium(III) trioxide",
     "median": 530.1,
     "q1": 529.7,
     "q3": 530.6,
     "min": 529.3,
     "max": 531.1,
     "n": 3,
     "refs": [
      "https://srdata.nist.gov/xps/XPSSummaryPage/114391",
      "https://srdata.nist.gov/xps/XPSSummaryPage/22128",
      "https://srdata.nist.gov/xps/XPSSummaryPage/22126"
     ]
    },
    {
     "formula": "In2O3",
     "kind": "other",
     "name": "indium(III) oxide",
     "median": 530.1,
     "q1": 530.0,
     "q3": 530.65,
     "min": 529.8,
     "max": 532.1,
     "n": 11,
     "refs": [
      "https://srdata.nist.gov/xps/XPSSummaryPage/22304",
      "https://srdata.nist.gov/xps/XPSSummaryPage/22316",
      "https://srdata.nist.gov/xps/XPSSummaryPage/22224"
     ]
    },
    {
     "formula": "MoO2",
     "kind": "other",
     "name": "molybdenum(IV) dioxide",
     "median": 530.2,
     "q1": 530.05,
     "q3": 530.65,
     "min": 529.8,
     "max": 531.1,
     "n": 7,
     "refs": [
      "https://srdata.nist.gov/xps/XPSSummaryPage/21984",
      "https://srdata.nist.gov/xps/XPSSummaryPage/21979",
      "https://srdata.nist.gov/xps/XPSSummaryPage/22051"
     ]
    },
    {
     "formula": "Eu2O3",
     "kind": "other",
     "name": "europium(III) trioxide",
     "median": 530.2,
     "q1": 529.95,
     "q3": 530.8,
     "min": 529.7,
     "max": 531.4,
     "n": 3,
     "refs": [
      "https://srdata.nist.gov/xps/XPSSummaryPage/22109",
      "https://srdata.nist.gov/xps/XPSSummaryPage/22110",
      "https://srdata.nist.gov/xps/XPSSummaryPage/114371"
     ]
    },
    {
     "formula": "V2O5",
     "kind": "other",
     "name": "vanadium(V) pentaoxide",
     "median": 530.2,
     "q1": 530.0,
     "q3": 530.55,
     "min": 529.6,
     "max": 530.6,
     "n": 15,
     "refs": [
      "https://srdata.nist.gov/xps/XPSSummaryPage/40880",
      "https://srdata.nist.gov/xps/XPSSummaryPage/90791",
      "https://srdata.nist.gov/xps/XPSSummaryPage/110835"
     ]
    },
    {
     "formula": "MgO",
     "kind": "other",
     "name": "magnesium oxide",
     "median": 530.2,
     "q1": 530.0,
     "q3": 531.0,
     "min": 529.6,
     "max": 532.1,
     "n": 7,
     "refs": [
      "https://srdata.nist.gov/xps/XPSSummaryPage/111079",
      "https://srdata.nist.gov/xps/XPSSummaryPage/22583",
      "https://srdata.nist.gov/xps/XPSSummaryPage/22584"
     ]
    },
    {
     "formula": "SrO",
     "kind": "other",
     "name": "strontium oxide",
     "median": 530.2,
     "q1": 530.2,
     "q3": 530.35,
     "min": 530.2,
     "max": 530.5,
     "n": 3,
     "refs": [
      "https://srdata.nist.gov/xps/XPSSummaryPage/22607",
      "https://srdata.nist.gov/xps/XPSSummaryPage/22585",
      "https://srdata.nist.gov/xps/XPSSummaryPage/66367"
     ]
    },
    {
     "formula": "ZrO2",
     "kind": "other",
     "name": "zirconium dioxide",
     "median": 530.3,
     "q1": 530.0,
     "q3": 530.8,
     "min": 529.6,
     "max": 531.3,
     "n": 15,
     "refs": [
      "https://srdata.nist.gov/xps/XPSSummaryPage/22119",
      "https://srdata.nist.gov/xps/XPSSummaryPage/22121",
      "https://srdata.nist.gov/xps/XPSSummaryPage/22123"
     ]
    },
    {
     "formula": "Na2CrO4",
     "kind": "other",
     "name": "Sodium chromate",
     "median": 530.3,
     "q1": 530.15,
     "q3": 530.7,
     "min": 530.0,
     "max": 531.1,
     "n": 3,
     "refs": [
      "https://srdata.nist.gov/xps/XPSSummaryPage/22349",
      "https://srdata.nist.gov/xps/XPSSummaryPage/22332",
      "https://srdata.nist.gov/xps/XPSSummaryPage/22337"
     ]
    },
    {
     "formula": "Nb2O5",
     "kind": "other",
     "name": "niobium(V) pentoxide",
     "median": 530.3,
     "q1": 530.2,
     "q3": 530.5,
     "min": 529.6,
     "max": 531.3,
     "n": 15,
     "refs": [
      "https://srdata.nist.gov/xps/XPSSummaryPage/22487",
      "https://srdata.nist.gov/xps/XPSSummaryPage/22490",
      "https://srdata.nist.gov/xps/XPSSummaryPage/22494"
     ]
    },
    {
     "formula": "Ta2O5",
     "kind": "other",
     "name": "ditantalum pentoxide",
     "median": 530.3,
     "q1": 530.23,
     "q3": 530.53,
     "min": 529.8,
     "max": 530.8,
     "n": 6,
     "refs": [
      "https://srdata.nist.gov/xps/XPSSummaryPage/22508",
      "https://srdata.nist.gov/xps/XPSSummaryPage/22512",
      "https://srdata.nist.gov/xps/XPSSummaryPage/22528"
     ]
    },
    {
     "formula": "ZnO",
     "kind": "other",
     "name": "zinc oxide",
     "median": 530.3,
     "q1": 530.2,
     "q3": 530.65,
     "min": 529.7,
     "max": 531.5,
     "n": 19,
     "refs": [
      "https://srdata.nist.gov/xps/XPSSummaryPage/66478",
      "https://srdata.nist.gov/xps/XPSSummaryPage/56043",
      "https://srdata.nist.gov/xps/XPSSummaryPage/40740"
     ]
    },
    {
     "formula": "ZrTiO4",
     "kind": "other",
     "name": "zirconium titanium tetraoxide",
     "median": 530.3,
     "q1": 530.15,
     "q3": 531.3,
     "min": 530.0,
     "max": 532.3,
     "n": 3,
     "refs": [
      "https://srdata.nist.gov/xps/XPSSummaryPage/67586",
      "https://srdata.nist.gov/xps/XPSSummaryPage/67587",
      "https://srdata.nist.gov/xps/XPSSummaryPage/67595"
     ]
    },
    {
     "formula": "TeO2",
     "kind": "other",
     "name": "tellurium(IV) dioxide",
     "median": 530.4,
     "q1": 530.32,
     "q3": 530.47,
     "min": 530.1,
     "max": 530.7,
     "n": 4,
     "refs": [
      "https://srdata.nist.gov/xps/XPSSummaryPage/22111",
      "https://srdata.nist.gov/xps/XPSSummaryPage/22201",
      "https://srdata.nist.gov/xps/XPSSummaryPage/22202"
     ]
    },
    {
     "formula": "UO2",
     "kind": "other",
     "name": "uranium(IV) dioxide",
     "median": 530.4,
     "q1": 530.3,
     "q3": 530.4,
     "min": 529.7,
     "max": 530.7,
     "n": 5,
     "refs": [
      "https://srdata.nist.gov/xps/XPSSummaryPage/22151",
      "https://srdata.nist.gov/xps/XPSSummaryPage/22153",
      "https://srdata.nist.gov/xps/XPSSummaryPage/22147"
     ]
    },
    {
     "formula": "CrO3",
     "kind": "other",
     "name": "Chromium(VI) oxide",
     "median": 530.4,
     "q1": 530.08,
     "q3": 530.65,
     "min": 529.7,
     "max": 530.8,
     "n": 4,
     "refs": [
      "https://srdata.nist.gov/xps/XPSSummaryPage/22122",
      "https://srdata.nist.gov/xps/XPSSummaryPage/22206",
      "https://srdata.nist.gov/xps/XPSSummaryPage/22168"
     ]
    },
    {
     "formula": "Na2WO4",
     "kind": "other",
     "name": "Sodium tungstate",
     "median": 530.4,
     "q1": 530.4,
     "q3": 531.3,
     "min": 530.4,
     "max": 533.5,
     "n": 5,
     "refs": [
      "https://srdata.nist.gov/xps/XPSSummaryPage/112608",
      "https://srdata.nist.gov/xps/XPSSummaryPage/112609",
      "https://srdata.nist.gov/xps/XPSSummaryPage/40003"
     ]
    },
    {
     "formula": "K2Cr2O7",
     "kind": "other",
     "name": "potassium dichromate(VI)",
     "median": 530.4,
     "q1": 530.17,
     "q3": 530.5,
     "min": 529.8,
     "max": 530.5,
     "n": 4,
     "refs": [
      "https://srdata.nist.gov/xps/XPSSummaryPage/22446",
      "https://srdata.nist.gov/xps/XPSSummaryPage/22442",
      "https://srdata.nist.gov/xps/XPSSummaryPage/22443"
     ]
    },
    {
     "formula": "Pb2.15Ru1.85O6.5",
     "kind": "other",
     "name": "lead ruthenium oxide(Pb2.15Ru1.85O6.5)",
     "median": 530.4,
     "q1": 529.6,
     "q3": 531.1,
     "min": 528.8,
     "max": 531.8,
     "n": 3,
     "refs": [
      "https://srdata.nist.gov/xps/XPSSummaryPage/66540",
      "https://srdata.nist.gov/xps/XPSSummaryPage/66541",
      "https://srdata.nist.gov/xps/XPSSummaryPage/66542"
     ]
    },
    {
     "formula": "Bi2.86Ru1.14O7-x",
     "kind": "other",
     "name": "bismuth ruthenium oxides(Bi2.86Ru1.14O7-x)",
     "median": 530.4,
     "q1": 529.75,
     "q3": 531.0,
     "min": 529.1,
     "max": 531.6,
     "n": 3,
     "refs": [
      "https://srdata.nist.gov/xps/XPSSummaryPage/66558",
      "https://srdata.nist.gov/xps/XPSSummaryPage/66559",
      "https://srdata.nist.gov/xps/XPSSummaryPage/66560"
     ]
    },
    {
     "formula": "La0.95Ba0.05FeO3",
     "kind": "other",
     "name": "lanthanum barium iron trioxide ss",
     "median": 530.4,
     "q1": 529.4,
     "q3": 531.25,
     "min": 528.4,
     "max": 532.1,
     "n": 3,
     "refs": [
      "https://srdata.nist.gov/xps/XPSSummaryPage/113499",
      "https://srdata.nist.gov/xps/XPSSummaryPage/113500",
      "https://srdata.nist.gov/xps/XPSSummaryPage/113501"
     ]
    },
    {
     "formula": "V2O3",
     "kind": "other",
     "name": "vanadium(III) trioxide",
     "median": 530.5,
     "q1": 530.4,
     "q3": 530.6,
     "min": 530.3,
     "max": 530.7,
     "n": 3,
     "refs": [
      "https://srdata.nist.gov/xps/XPSSummaryPage/22324",
      "https://srdata.nist.gov/xps/XPSSummaryPage/22296",
      "https://srdata.nist.gov/xps/XPSSummaryPage/90806"
     ]
    },
    {
     "formula": "WO3",
     "kind": "other",
     "name": "tungsten trioxide",
     "median": 530.5,
     "q1": 530.5,
     "q3": 530.6,
     "min": 529.9,
     "max": 530.8,
     "n": 10,
     "refs": [
      "https://srdata.nist.gov/xps/XPSSummaryPage/54660",
      "https://srdata.nist.gov/xps/XPSSummaryPage/22299",
      "https://srdata.nist.gov/xps/XPSSummaryPage/22286"
     ]
    },
    {
     "formula": "Na3PO4",
     "kind": "other",
     "name": "sodium phosphate",
     "median": 530.5,
     "q1": 530.4,
     "q3": 530.85,
     "min": 530.3,
     "max": 531.2,
     "n": 3,
     "refs": [
      "https://srdata.nist.gov/xps/XPSSummaryPage/113283",
      "https://srdata.nist.gov/xps/XPSSummaryPage/22341",
      "https://srdata.nist.gov/xps/XPSSummaryPage/22344"
     ]
    },
    {
     "formula": "Cu2O",
     "kind": "other",
     "name": "copper(I) oxide",
     "median": 530.5,
     "q1": 530.3,
     "q3": 530.65,
     "min": 530.2,
     "max": 531.1,
     "n": 11,
     "refs": [
      "https://srdata.nist.gov/xps/XPSSummaryPage/113232",
      "https://srdata.nist.gov/xps/XPSSummaryPage/66476",
      "https://srdata.nist.gov/xps/XPSSummaryPage/69896"
     ]
    },
    {
     "formula": "Y2(CO3)3.3H2O",
     "kind": "other",
     "name": "Yttrium(III) carbonate trihydrate",
     "median": 530.5,
     "q1": 530.5,
     "q3": 530.5,
     "min": 530.5,
     "max": 530.5,
     "n": 3,
     "refs": [
      "https://srdata.nist.gov/xps/XPSSummaryPage/23476",
      "https://srdata.nist.gov/xps/XPSSummaryPage/40818",
      "https://srdata.nist.gov/xps/XPSSummaryPage/43291"
     ]
    },
    {
     "formula": "Li2WO4",
     "kind": "other",
     "name": "lithium tungsten(VI) tetraoxide",
     "median": 530.5,
     "q1": 530.5,
     "q3": 530.65,
     "min": 530.5,
     "max": 530.8,
     "n": 3,
     "refs": [
      "https://srdata.nist.gov/xps/XPSSummaryPage/6",
      "https://srdata.nist.gov/xps/XPSSummaryPage/40006",
      "https://srdata.nist.gov/xps/XPSSummaryPage/69628"
     ]
    },
    {
     "formula": "Pb2.62Ru1.38O6.5",
     "kind": "other",
     "name": "lead ruthenium oxide(Pb2.62Ru1.38O6.5)",
     "median": 530.5,
     "q1": 529.55,
     "q3": 531.25,
     "min": 528.6,
     "max": 532.0,
     "n": 3,
     "refs": [
      "https://srdata.nist.gov/xps/XPSSummaryPage/66531",
      "https://srdata.nist.gov/xps/XPSSummaryPage/66532",
      "https://srdata.nist.gov/xps/XPSSummaryPage/66533"
     ]
    },
    {
     "formula": "Bi2.39Ru1.61O7-x",
     "kind": "other",
     "name": "bismuth ruthenium oxides(Bi2.39Ru1.61O7-x)",
     "median": 530.5,
     "q1": 529.75,
     "q3": 531.3,
     "min": 529.0,
     "max": 532.1,
     "n": 3,
     "refs": [
      "https://srdata.nist.gov/xps/XPSSummaryPage/66567",
      "https://srdata.nist.gov/xps/XPSSummaryPage/66568",
      "https://srdata.nist.gov/xps/XPSSummaryPage/66569"
     ]
    },
    {
     "formula": "La0.95Ba0.05MnO3",
     "kind": "other",
     "name": "lanthanum barium manganese trioxide ss",
     "median": 530.5,
     "q1": 529.75,
     "q3": 531.1,
     "min": 529.0,
     "max": 531.7,
     "n": 3,
     "refs": [
      "https://srdata.nist.gov/xps/XPSSummaryPage/113493",
      "https://srdata.nist.gov/xps/XPSSummaryPage/113494",
      "https://srdata.nist.gov/xps/XPSSummaryPage/113495"
     ]
    },
    {
     "formula": "WO2",
     "kind": "other",
     "name": "tungsten(IV) dioxide",
     "median": 530.6,
     "q1": 530.4,
     "q3": 530.85,
     "min": 530.4,
     "max": 531.0,
     "n": 4,
     "refs": [
      "https://srdata.nist.gov/xps/XPSSummaryPage/22212",
      "https://srdata.nist.gov/xps/XPSSummaryPage/22205",
      "https://srdata.nist.gov/xps/XPSSummaryPage/22194"
     ]
    },
    {
     "formula": "Rh2O3",
     "kind": "other",
     "name": "rhodium(III) oxide",
     "median": 530.6,
     "q1": 530.38,
     "q3": 530.85,
     "min": 530.3,
     "max": 531.0,
     "n": 4,
     "refs": [
      "https://srdata.nist.gov/xps/XPSSummaryPage/22277",
      "https://srdata.nist.gov/xps/XPSSummaryPage/22279",
      "https://srdata.nist.gov/xps/XPSSummaryPage/22218"
     ]
    },
    {
     "formula": "CoMoO4",
     "kind": "other",
     "name": "cobalt(II) molybdate",
     "median": 530.6,
     "q1": 530.3,
     "q3": 530.7,
     "min": 530.2,
     "max": 532.0,
     "n": 5,
     "refs": [
      "https://srdata.nist.gov/xps/XPSSummaryPage/48689",
      "https://srdata.nist.gov/xps/XPSSummaryPage/22378",
      "https://srdata.nist.gov/xps/XPSSummaryPage/22380"
     ]
    },
    {
     "formula": "Pb2.06Ru1.94O6.5",
     "kind": "other",
     "name": "lead ruthenium oxide(Pb2.06Ru1.94O6.5)",
     "median": 530.6,
     "q1": 529.75,
     "q3": 531.4,
     "min": 528.9,
     "max": 532.2,
     "n": 3,
     "refs": [
      "https://srdata.nist.gov/xps/XPSSummaryPage/66549",
      "https://srdata.nist.gov/xps/XPSSummaryPage/66550",
      "https://srdata.nist.gov/xps/XPSSummaryPage/66551"
     ]
    },
    {
     "formula": "Fe(OH)O",
     "kind": "other",
     "name": "iron(III) hydroxide oxide",
     "median": 530.65,
     "q1": 530.1,
     "q3": 531.2,
     "min": 530.1,
     "max": 531.8,
     "n": 6,
     "refs": [
      "https://srdata.nist.gov/xps/XPSSummaryPage/21648",
      "https://srdata.nist.gov/xps/XPSSummaryPage/21653",
      "https://srdata.nist.gov/xps/XPSSummaryPage/21655"
     ]
    },
    {
     "formula": "MoOx",
     "kind": "other",
     "name": "molybdenum oxides",
     "median": 530.68,
     "q1": 530.58,
     "q3": 530.78,
     "min": 530.5,
     "max": 530.8,
     "n": 7,
     "refs": [
      "https://srdata.nist.gov/xps/XPSSummaryPage/41563",
      "https://srdata.nist.gov/xps/XPSSummaryPage/41566",
      "https://srdata.nist.gov/xps/XPSSummaryPage/41569"
     ]
    },
    {
     "formula": "MoO3",
     "kind": "other",
     "name": "molybdenum(VI) oxide",
     "median": 530.7,
     "q1": 530.5,
     "q3": 531.04,
     "min": 529.8,
     "max": 531.6,
     "n": 27,
     "refs": [
      "https://srdata.nist.gov/xps/XPSSummaryPage/608",
      "https://srdata.nist.gov/xps/XPSSummaryPage/67105",
      "https://srdata.nist.gov/xps/XPSSummaryPage/91923"
     ]
    },
    {
     "formula": "CaO",
     "kind": "other",
     "name": "calcium oxide",
     "median": 530.7,
     "q1": 529.57,
     "q3": 531.38,
     "min": 529.0,
     "max": 531.5,
     "n": 6,
     "refs": [
      "https://srdata.nist.gov/xps/XPSSummaryPage/22522",
      "https://srdata.nist.gov/xps/XPSSummaryPage/22523",
      "https://srdata.nist.gov/xps/XPSSummaryPage/22524"
     ]
    },
    {
     "formula": "Bi1.65Pb0.35Sr2Ca2Cu3O10",
     "kind": "other",
     "name": "bismuth lead strontium calcium copper oxide",
     "median": 530.7,
     "q1": 530.05,
     "q3": 531.28,
     "min": 529.4,
     "max": 531.85,
     "n": 3,
     "refs": [
      "https://srdata.nist.gov/xps/XPSSummaryPage/113208",
      "https://srdata.nist.gov/xps/XPSSummaryPage/113209",
      "https://srdata.nist.gov/xps/XPSSummaryPage/113210"
     ]
    },
    {
     "formula": "La0.95Ba0.05CoO3",
     "kind": "other",
     "name": "lanthanum barium cobalt trioxide ss",
     "median": 530.7,
     "q1": 529.6,
     "q3": 531.45,
     "min": 528.5,
     "max": 532.2,
     "n": 3,
     "refs": [
      "https://srdata.nist.gov/xps/XPSSummaryPage/113496",
      "https://srdata.nist.gov/xps/XPSSummaryPage/113497",
      "https://srdata.nist.gov/xps/XPSSummaryPage/113498"
     ]
    },
    {
     "formula": "Ag2CO3",
     "kind": "other",
     "name": "Silver(I) carbonate",
     "median": 530.8,
     "q1": 530.7,
     "q3": 530.8,
     "min": 530.6,
     "max": 530.8,
     "n": 3,
     "refs": [
      "https://srdata.nist.gov/xps/XPSSummaryPage/20028",
      "https://srdata.nist.gov/xps/XPSSummaryPage/20030",
      "https://srdata.nist.gov/xps/XPSSummaryPage/67312"
     ]
    },
    {
     "formula": "Ga2O3",
     "kind": "other",
     "name": "gallium(III) trioxide",
     "median": 530.8,
     "q1": 530.75,
     "q3": 531.2,
     "min": 529.8,
     "max": 532.0,
     "n": 7,
     "refs": [
      "https://srdata.nist.gov/xps/XPSSummaryPage/22178",
      "https://srdata.nist.gov/xps/XPSSummaryPage/22176",
      "https://srdata.nist.gov/xps/XPSSummaryPage/22196"
     ]
    },
    {
     "formula": "UO3",
     "kind": "other",
     "name": "uranium(VI) trioxide",
     "median": 530.8,
     "q1": 530.12,
     "q3": 530.84,
     "min": 528.9,
     "max": 530.85,
     "n": 6,
     "refs": [
      "https://srdata.nist.gov/xps/XPSSummaryPage/22269",
      "https://srdata.nist.gov/xps/XPSSummaryPage/22319",
      "https://srdata.nist.gov/xps/XPSSummaryPage/44588"
     ]
    },
    {
     "formula": "SnO2",
     "kind": "other",
     "name": "tin(IV) dioxide",
     "median": 530.86,
     "q1": 530.52,
     "q3": 531.0,
     "min": 530.1,
     "max": 532.0,
     "n": 18,
     "refs": [
      "https://srdata.nist.gov/xps/XPSSummaryPage/66400",
      "https://srdata.nist.gov/xps/XPSSummaryPage/111655",
      "https://srdata.nist.gov/xps/XPSSummaryPage/22080"
     ]
    },
    {
     "formula": "Na2SO3",
     "kind": "other",
     "name": "sodium sulfite",
     "median": 530.95,
     "q1": 530.7,
     "q3": 531.33,
     "min": 530.7,
     "max": 531.7,
     "n": 4,
     "refs": [
      "https://srdata.nist.gov/xps/XPSSummaryPage/40887",
      "https://srdata.nist.gov/xps/XPSSummaryPage/22298",
      "https://srdata.nist.gov/xps/XPSSummaryPage/22300"
     ]
    },
    {
     "formula": "(Ce0.9Tb0.1)PO4",
     "kind": "other",
     "name": "cerium terbium phosphate",
     "median": 530.95,
     "q1": 530.77,
     "q3": 531.95,
     "min": 528.6,
     "max": 533.9,
     "n": 12,
     "refs": [
      "https://srdata.nist.gov/xps/XPSSummaryPage/23587",
      "https://srdata.nist.gov/xps/XPSSummaryPage/23589",
      "https://srdata.nist.gov/xps/XPSSummaryPage/23603"
     ]
    },
    {
     "formula": "NaC2H3O2",
     "kind": "other",
     "name": "sodium acetate",
     "median": 531.0,
     "q1": 530.75,
     "q3": 531.0,
     "min": 530.5,
     "max": 531.0,
     "n": 3,
     "refs": [
      "https://srdata.nist.gov/xps/XPSSummaryPage/20019",
      "https://srdata.nist.gov/xps/XPSSummaryPage/20024",
      "https://srdata.nist.gov/xps/XPSSummaryPage/20025"
     ]
    },
    {
     "formula": "Gd2O3",
     "kind": "other",
     "name": "gadolinium(III) trioxide",
     "median": 531.0,
     "q1": 530.62,
     "q3": 531.38,
     "min": 529.5,
     "max": 531.4,
     "n": 6,
     "refs": [
      "https://srdata.nist.gov/xps/XPSSummaryPage/22133",
      "https://srdata.nist.gov/xps/XPSSummaryPage/22130",
      "https://srdata.nist.gov/xps/XPSSummaryPage/22172"
     ]
    },
    {
     "formula": "Yb2O3",
     "kind": "other",
     "name": "ytterbium(III) trioxide",
     "median": 531.0,
     "q1": 530.45,
     "q3": 531.1,
     "min": 529.9,
     "max": 531.2,
     "n": 3,
     "refs": [
      "https://srdata.nist.gov/xps/XPSSummaryPage/22244",
      "https://srdata.nist.gov/xps/XPSSummaryPage/22245",
      "https://srdata.nist.gov/xps/XPSSummaryPage/22287"
     ]
    },
    {
     "formula": "Na4P2O7",
     "kind": "other",
     "name": "sodium diphosphate",
     "median": 531.1,
     "q1": 530.9,
     "q3": 532.5,
     "min": 530.6,
     "max": 532.9,
     "n": 5,
     "refs": [
      "https://srdata.nist.gov/xps/XPSSummaryPage/22467",
      "https://srdata.nist.gov/xps/XPSSummaryPage/22502",
      "https://srdata.nist.gov/xps/XPSSummaryPage/22529"
     ]
    },
    {
     "formula": "[NH4]10[W12O41]",
     "kind": "other",
     "name": "decaammonium dodecawolframate(VI)",
     "median": 531.1,
     "q1": 530.9,
     "q3": 531.15,
     "min": 530.7,
     "max": 531.2,
     "n": 3,
     "refs": [
      "https://srdata.nist.gov/xps/XPSSummaryPage/23106",
      "https://srdata.nist.gov/xps/XPSSummaryPage/23108",
      "https://srdata.nist.gov/xps/XPSSummaryPage/23110"
     ]
    },
    {
     "formula": "LaNiO3",
     "kind": "other",
     "name": "lanthanum nickel trioxide",
     "median": 531.1,
     "q1": 529.75,
     "q3": 531.4,
     "min": 528.4,
     "max": 531.7,
     "n": 3,
     "refs": [
      "https://srdata.nist.gov/xps/XPSSummaryPage/5401",
      "https://srdata.nist.gov/xps/XPSSummaryPage/5402",
      "https://srdata.nist.gov/xps/XPSSummaryPage/92881"
     ]
    },
    {
     "formula": "Al2CoO4",
     "kind": "other",
     "name": "aluminum(III) cobaltate(V)",
     "median": 531.15,
     "q1": 530.92,
     "q3": 531.35,
     "min": 530.7,
     "max": 531.5,
     "n": 4,
     "refs": [
      "https://srdata.nist.gov/xps/XPSSummaryPage/22248",
      "https://srdata.nist.gov/xps/XPSSummaryPage/22221",
      "https://srdata.nist.gov/xps/XPSSummaryPage/22225"
     ]
    },
    {
     "formula": "SrCO3",
     "kind": "other",
     "name": "strontium carbonate",
     "median": 531.2,
     "q1": 531.1,
     "q3": 531.52,
     "min": 531.0,
     "max": 532.2,
     "n": 8,
     "refs": [
      "https://srdata.nist.gov/xps/XPSSummaryPage/67694",
      "https://srdata.nist.gov/xps/XPSSummaryPage/92888",
      "https://srdata.nist.gov/xps/XPSSummaryPage/20315"
     ]
    },
    {
     "formula": "Co(OH)2",
     "kind": "other",
     "name": "cobalt(II) hydroxide",
     "median": 531.2,
     "q1": 530.9,
     "q3": 531.2,
     "min": 530.8,
     "max": 531.4,
     "n": 5,
     "refs": [
      "https://srdata.nist.gov/xps/XPSSummaryPage/21159",
      "https://srdata.nist.gov/xps/XPSSummaryPage/21094",
      "https://srdata.nist.gov/xps/XPSSummaryPage/56503"
     ]
    },
    {
     "formula": "Cu(OH)2",
     "kind": "other",
     "name": "copper(II) hydroxide",
     "median": 531.2,
     "q1": 531.05,
     "q3": 531.35,
     "min": 530.9,
     "max": 531.5,
     "n": 3,
     "refs": [
      "https://srdata.nist.gov/xps/XPSSummaryPage/21191",
      "https://srdata.nist.gov/xps/XPSSummaryPage/21192",
      "https://srdata.nist.gov/xps/XPSSummaryPage/69917"
     ]
    },
    {
     "formula": "NaAsO2",
     "kind": "other",
     "name": "sodium arsenite",
     "median": 531.2,
     "q1": 531.1,
     "q3": 531.35,
     "min": 531.0,
     "max": 531.5,
     "n": 3,
     "refs": [
      "https://srdata.nist.gov/xps/XPSSummaryPage/22016",
      "https://srdata.nist.gov/xps/XPSSummaryPage/22013",
      "https://srdata.nist.gov/xps/XPSSummaryPage/44174"
     ]
    },
    {
     "formula": "Al2NiO4",
     "kind": "other",
     "name": "aluminum(III) nickelate(II)",
     "median": 531.2,
     "q1": 531.0,
     "q3": 531.4,
     "min": 531.0,
     "max": 531.4,
     "n": 4,
     "refs": [
      "https://srdata.nist.gov/xps/XPSSummaryPage/22252",
      "https://srdata.nist.gov/xps/XPSSummaryPage/22241",
      "https://srdata.nist.gov/xps/XPSSummaryPage/22263"
     ]
    },
    {
     "formula": "O in Pt90Rh10",
     "kind": "other",
     "name": "oxygen impurity in platinum rhodium alloy (90-10)",
     "median": 531.2,
     "q1": 531.2,
     "q3": 531.3,
     "min": 531.2,
     "max": 531.4,
     "n": 3,
     "refs": [
      "https://srdata.nist.gov/xps/XPSSummaryPage/23649",
