Repository: Jitiff0501/XPS-Analyser

# XPS Fit Studio + Avantage2XPSPEAK

下载：仓库右侧 **Releases → latest**

| 程序 | 用途 |
|---|---|
| `XPSFitStudio.exe` | XPS 峰拟合（替代 XPSPEAK 4.1）。双击运行，无需安装 Python |
| `Avantage2XPSPEAK.exe` | 把 Avantage `.VGD` / 导出表格转成 XPSPEAK 4.1 的两列 txt |

## XPS Fit Studio 使用
1. **打开文件夹**：一次读入样品文件夹（含子文件夹）里所有元素的 `.VGD`，按样品分组；图上方的元素标签（或键盘 ← →）切换元素。也可“打开文件”选单个文件（`.VGD`、Avantage 导出 Excel/CSV、XPSPEAK txt），或拖拽到左侧。
2. **能量校正**：在 C1s 谱选中 C-C 峰 → “选中峰 → C1s 284.8 eV”，同文件夹（同样品）的谱一起平移。
3. **背景**：Shirley / Linear / Tougaard；范围可输入，或“选背景范围”后在图上横向拖动框选（或点两下）。
4. **加峰**：“＋ 添加峰”可选 **单峰 / 双峰 / 卫星峰 / 未知重叠峰**；“－ 删除峰”（删除双峰主峰时副峰一起删）。也可套用模板（Al2p、C1s、O1s、Ti2p）。
   - 双峰：间距、面积比可修改，并可选择拟合时**锁定**或在范围内**自由拟合**。

File: xpsfit/reference/Ta.json
{
 "element": "Ta",
 "source": "NIST XPS Database (SRD 20), https://srdata.nist.gov/xps/",
 "records": 129,
 "orbitals": {
  "Ta3d": {
   "line": "3d5/2",
   "l": "d",
   "ratio": 0.6666666666666666,
   "split": {
    "median": 58.2,
    "n": 1,
    "min": 58.2,
    "max": 58.2
   },
   "states": [],
   "satellites": [],
   "n_records": 1
  },
  "Ta3p": {
   "line": "3p3/2",
   "l": "p",
   "ratio": 0.5,
   "split": null,
   "states": [],
   "satellites": [],
   "n_records": 1
  },
  "Ta3s": {
   "line": "3s",
   "l": "s",
   "ratio": null,
   "split": null,
   "states": [],
   "satellites": [],
   "n_records": 1
  },
  "Ta4d": {
   "line": "4d5/2",
   "l": "d",
   "ratio": 0.6666666666666666,
   "split": {
    "median": 11.5,
    "n": 1,
    "min": 11.5,
    "max": 11.5
   },
   "states": [
    {
     "formula": "Ta",
     "kind": "metal",
     "name": "tantalum",
     "median": 226.35,
     "q1": 226.3,
     "q3": 226.48,
     "min": 226.3,
     "max": 226.7,
     "n": 4,
     "refs": [
      "https://srdata.nist.gov/xps/XPSSummaryPage/44621",
      "https://srdata.nist.gov/xps/XPSSummaryPage/30692",
      "https://srdata.nist.gov/xps/XPSSummaryPage/30701"
     ]
    },
    {
     "formula": "Ta2O5",
     "kind": "oxide",
     "name": "ditantalum pentoxide",
     "median": 230.4,
     "q1": 230.0,
     "q3": 230.5,
     "min": 229.6,
     "max": 230.6,
     "n": 3,
     "refs": [
      "https://srdata.nist.gov/xps/XPSSummaryPage/30654",
      "https://srdata.nist.gov/xps/XPSSummaryPage/30655",
      "https://srdata.nist.gov/xps/XPSSummaryPage/30657"
     ]
    }
   ],
   "satellites": [],
   "n_records": 23
  },
  "Ta4f": {
   "line": "4f7/2",
   "l": "f",
   "ratio": 0.75,
   "split": {
    "median": 1.9,
    "n": 15,
    "min": 1.81,
    "max": 2.1
   },
   "states": [
    {
     "formula": "Ta",
     "kind": "metal",
     "name": "tantalum",
     "median": 21.7,
     "q1": 21.61,
     "q3": 21.9,
     "min": 21.6,
     "max": 22.0,
     "n": 14,
     "refs": [
      "https://srdata.nist.gov/xps/XPSSummaryPage/66327",
      "https://srdata.nist.gov/xps/XPSSummaryPage/5252",
      "https://srdata.nist.gov/xps/XPSSummaryPage/91917"
     ]
    },
    {
     "formula": "TaS2",
     "kind": "other",
     "name": "tantalum disulfide",
     "median": 23.6,
     "q1": 23.25,
     "q3": 25.15,
     "min": 22.9,
     "max": 26.7,
     "n": 3,
     "refs": [
      "https://srdata.nist.gov/xps/XPSSummaryPage/111192",
      "https://srdata.nist.gov/xps/XPSSummaryPage/91165",
      "https://srdata.nist.gov/xps/XPSSummaryPage/31485"
     ]
    },
    {
     "formula": "Ta2O5",
     "kind": "oxide",
     "name": "ditantalum pentoxide",
     "median": 26.9,
     "q1": 26.5,
     "q3": 27.0,
     "min": 26.0,
     "max": 27.05,
     "n": 9,
     "refs": [
      "https://srdata.nist.gov/xps/XPSSummaryPage/31410",
      "https://srdata.nist.gov/xps/XPSSummaryPage/31423",
      "https://srdata.nist.gov/xps/XPSSummaryPage/31429"
     ]
    }
   ],
   "satellites": [],
   "n_records": 60
  },
  "Ta4p": {
   "line": "4p3/2",
   "l": "p",
   "ratio": 0.5,
   "split": {
    "median": 62.5,
    "n": 1,
    "min": 62.5,
    "max": 62.5
   },
   "states": [],
   "satellites": [],
   "n_records": 2
  },
  "Ta4s": {
   "line": "4s",
   "l": "s",
   "ratio": null,
   "split": null,
   "states": [],
   "satellites": [],
   "n_records": 2
  },
  "Ta5p": {
   "line": "5p3/2",
   "l": "p",
   "ratio": 0.5,
   "split": null,
   "states": [],
   "satellites": [],
   "n_records": 6
  },
  "Ta5s": {
   "line": "5s",
   "l": "s",
   "ratio": null,
   "split": null,
   "states": [],
   "satellites": [],
   "n_records": 1
  }
 },
 "auger": {
  "line": "M5N67N67",
  "rows": []
 }
}

File: xpsfit/reference/Ti.json
{
 "element": "Ti",
 "source": "NIST XPS Database (SRD 20), https://srdata.nist.gov/xps/",
 "records": 315,
 "orbitals": {
  "Ti2p": {
   "line": "2p3/2",
   "l": "p",
   "ratio": 0.5,
   "split": {
    "median": 5.8,
    "n": 45,
    "min": 5.2,
    "max": 8.4
   },
   "states": [
    {
     "formula": "TiSi2",
     "kind": "other",
     "name": "titanium disilicide",
     "median": 453.1,
     "q1": 453.1,
     "q3": 453.5,
     "min": 453.1,
     "max": 453.9,
     "n": 3,
     "refs": [
      "https://srdata.nist.gov/xps/XPSSummaryPage/40735",
      "https://srdata.nist.gov/xps/XPSSummaryPage/91434",
      "https://srdata.nist.gov/xps/XPSSummaryPage/112037"
     ]
    },
    {
     "formula": "Ti",
     "kind": "metal",
     "name": "titanium",
     "median": 454.0,
     "q1": 453.89,
     "q3": 454.0,
     "min": 453.2,
     "max": 454.3,
     "n": 13,
     "refs": [
      "https://srdata.nist.gov/xps/XPSSummaryPage/27031",
      "https://srdata.nist.gov/xps/XPSSummaryPage/27032",
      "https://srdata.nist.gov/xps/XPSSummaryPage/27034"
     ]
    },
    {
     "formula": "TiO",
     "kind": "oxide",
     "name": "titanium(II) oxide",
     "median": 455.1,
     "q1": 454.85,
     "q3": 455.5,
     "min": 454.6,
     "max": 455.9,
     "n": 3,
     "refs": [
      "https://srdata.nist.gov/xps/XPSSummaryPage/26906",
      "https://srdata.nist.gov/xps/XPSSummaryPage/26909",
      "https://srdata.nist.gov/xps/XPSSummaryPage/56110"
     ]
    },
    {
     "formula": "TiN",
     "kind": "nitride",
     "name": "titanium nitride",
     "median": 455.19,
     "q1": 454.93,
     "q3": 455.48,
     "min": 454.77,
     "max": 455.8,
     "n": 10,
     "refs": [
      "https://srdata.nist.gov/xps/XPSSummaryPage/113179",
      "https://srdata.nist.gov/xps/XPSSummaryPage/113181",
      "https://srdata.nist.gov/xps/XPSSummaryPage/276"
     ]
    },
    {
     "formula": "Ni0.86TiO1.86",
     "kind": "other",
     "name": "nickel titanium oxide",
     "median": 456.5,
     "q1": 455.75,
     "q3": 457.5,
     "min": 455.0,
     "max": 458.5,
     "n": 3,
     "refs": [
      "https://srdata.nist.gov/xps/XPSSummaryPage/27268",
      "https://srdata.nist.gov/xps/XPSSummaryPage/27269",
      "https://srdata.nist.gov/xps/XPSSummaryPage/27270"
     ]
    },
    {
     "formula": "TiS2",
     "kind": "other",
     "name": "titanium disulfide",
     "median": 456.75,
     "q1": 456.17,
     "q3": 457.65,
     "min": 456.1,
     "max": 458.7,
     "n": 4,
     "refs": [
      "https://srdata.nist.gov/xps/XPSSummaryPage/43494",
      "https://srdata.nist.gov/xps/XPSSummaryPage/111294",
      "https://srdata.nist.gov/xps/XPSSummaryPage/112507"
     ]
    },
    {
     "formula": "TiO1.5",
     "kind": "oxide",
     "name": "titanium oxide",
     "median": 456.8,
     "q1": 456.0,
     "q3": 457.65,
     "min": 455.2,
     "max": 458.5,
     "n": 3,
     "refs": [
      "https://srdata.nist.gov/xps/XPSSummaryPage/27262",
      "https://srdata.nist.gov/xps/XPSSummaryPage/27256",
      "https://srdata.nist.gov/xps/XPSSummaryPage/27257"
     ]
    },
    {
     "formula": "Ti2O3",
     "kind": "oxide",
     "name": "titanium(III) oxide",
     "median": 456.9,
     "q1": 456.85,
     "q3": 457.35,
     "min": 456.8,
     "max": 457.8,
     "n": 3,
     "refs": [
      "https://srdata.nist.gov/xps/XPSSummaryPage/27239",
      "https://srdata.nist.gov/xps/XPSSummaryPage/26605",
      "https://srdata.nist.gov/xps/XPSSummaryPage/56108"
     ]
    },
    {
     "formula": "NiO0.25+ TiO1.59",
     "kind": "other",
     "name": "nickel oxide + titanium oxide",
     "median": 456.9,
     "q1": 456.1,
     "q3": 457.7,
     "min": 455.3,
     "max": 458.5,
     "n": 3,
     "refs": [
      "https://srdata.nist.gov/xps/XPSSummaryPage/27259",
      "https://srdata.nist.gov/xps/XPSSummaryPage/27265",
      "https://srdata.nist.gov/xps/XPSSummaryPage/27266"
     ]
    },
    {
     "formula": "TiOS",
     "kind": "other",
     "name": "titanium oxysulfide(TiOS)",
     "median": 457.5,
     "q1": 456.73,
     "q3": 458.5,
     "min": 456.5,
     "max": 458.9,
     "n": 6,
     "refs": [
      "https://srdata.nist.gov/xps/XPSSummaryPage/59238",
      "https://srdata.nist.gov/xps/XPSSummaryPage/59240",
      "https://srdata.nist.gov/xps/XPSSummaryPage/59242"
     ]
    },
    {
     "formula": "TiO0.3S1.5",
     "kind": "other",
     "name": "titanium oxysulfide(TiO0.3S1.5)",
     "median": 457.5,
     "q1": 456.6,
     "q3": 458.48,
     "min": 456.3,
     "max": 458.9,
     "n": 6,
     "refs": [
      "https://srdata.nist.gov/xps/XPSSummaryPage/56112",
      "https://srdata.nist.gov/xps/XPSSummaryPage/56114",
      "https://srdata.nist.gov/xps/XPSSummaryPage/56116"
     ]
    },
    {
     "formula": "SrTiO3",
     "kind": "other",
     "name": "strontium titanate",
     "median": 458.15,
     "q1": 458.1,
     "q3": 458.2,
     "min": 457.6,
     "max": 458.8,
     "n": 6,
     "refs": [
      "https://srdata.nist.gov/xps/XPSSummaryPage/66390",
      "https://srdata.nist.gov/xps/XPSSummaryPage/111073",
      "https://srdata.nist.gov/xps/XPSSummaryPage/27127"
     ]
    },
    {
     "formula": "Al54Cu2Ti44Ox",
     "kind": "other",
     "name": "aluminum copper titanium alloy (54:02:44) oxides",
     "median": 458.4,
     "q1": 458.3,
     "q3": 458.7,
     "min": 458.2,
     "max": 459.0,
     "n": 3,
     "refs": [
      "https://srdata.nist.gov/xps/XPSSummaryPage/66471",
      "https://srdata.nist.gov/xps/XPSSummaryPage/66472",
      "https://srdata.nist.gov/xps/XPSSummaryPage/66473"
     ]
    },
    {
     "formula": "Al56Cu7Ti37Ox",
     "kind": "other",
     "name": "aluminum copper titanium alloy (560737) oxides",
     "median": 458.4,
     "q1": 458.3,
     "q3": 458.7,
     "min": 458.2,
     "max": 459.0,
     "n": 3,
     "refs": [
      "https://srdata.nist.gov/xps/XPSSummaryPage/66469",
      "https://srdata.nist.gov/xps/XPSSummaryPage/66470",
      "https://srdata.nist.gov/xps/XPSSummaryPage/66468"
     ]
    },
    {
     "formula": "BaTiO3",
     "kind": "other",
     "name": "barium titanium trioxide (cubic)",
     "median": 458.52,
     "q1": 458.21,
     "q3": 458.53,
     "min": 457.9,
     "max": 458.55,
     "n": 3,
     "refs": [
      "https://srdata.nist.gov/xps/XPSSummaryPage/26617",
      "https://srdata.nist.gov/xps/XPSSummaryPage/26619",
      "https://srdata.nist.gov/xps/XPSSummaryPage/5612"
     ]
    },
    {
     "formula": "PbTiO3",
     "kind": "other",
     "name": "lead titanate",
     "median": 458.58,
     "q1": 457.8,
     "q3": 458.7,
     "min": 457.5,
     "max": 458.8,
     "n": 5,
     "refs": [
      "https://srdata.nist.gov/xps/XPSSummaryPage/91288",
      "https://srdata.nist.gov/xps/XPSSummaryPage/91407",
      "https://srdata.nist.gov/xps/XPSSummaryPage/2590"
     ]
    },
    {
     "formula": "TiO2",
     "kind": "oxide",
     "name": "titanium(IV) dioxide",
     "median": 458.6,
     "q1": 458.5,
     "q3": 458.8,
     "min": 458.0,
     "max": 459.6,
     "n": 47,
     "refs": [
      "https://srdata.nist.gov/xps/XPSSummaryPage/2125",
      "https://srdata.nist.gov/xps/XPSSummaryPage/92093",
      "https://srdata.nist.gov/xps/XPSSummaryPage/92278"
     ]
    }
   ],
   "satellites": [
    {
     "formula": "TiN0.9",
     "median": 456.87,
     "min": 456.87,
     "max": 456.87,
     "n": 1
    }
   ],
   "n_records": 232
  },
  "Ti2s": {
   "line": "2s",
   "l": "s",
   "ratio": null,
   "split": null,
   "states": [],
   "satellites": [],
   "n_records": 1
  },
  "Ti3p": {
   "line": "3p",
   "l": "p",
   "ratio": 0.5,
   "split": null,
   "states": [],
   "satellites": [],
   "n_records": 15
  },
  "Ti3s": {
   "line": "3s",
   "l": "s",
   "ratio": null,
   "split": null,
   "states": [],
   "satellites": [],
   "n_records": 5
  }
 },
 "auger": {
  "line": "L23M23V",
  "rows": []
 }
}

File: xpsfit/reference/Zr.json
{
 "element": "Zr",
 "source": "NIST XPS Database (SRD 20), https://srdata.nist.gov/xps/",
 "records": 307,
 "orbitals": {
  "Zr2p": {
   "line": "2p3/2",
   "l": "p",
   "ratio": 0.5,
   "split": {
    "median": 84.5,
    "n": 1,
    "min": 84.5,
    "max": 84.5
   },
   "states": [],
   "satellites": [],
   "n_records": 1
  },
  "Zr2s": {
   "line": "2s",
   "l": "s",
   "ratio": null,
   "split": null,
   "states": [],
   "satellites": [],
   "n_records": 1
  },
  "Zr3d": {
   "line": "3d5/2",
   "l": "d",
   "ratio": 0.6666666666666666,
   "split": {
    "median": 2.4,
    "n": 60,
    "min": 2.1,
    "max": 3.2
   },
   "states": [
    {
     "formula": "Zr",
     "kind": "metal",
     "name": "zirconium",
     "median": 179.0,
     "q1": 178.8,
     "q3": 179.0,
     "min": 178.29,
     "max": 179.3,
     "n": 24,
     "refs": [
      "https://srdata.nist.gov/xps/XPSSummaryPage/43616",
      "https://srdata.nist.gov/xps/XPSSummaryPage/114480",
      "https://srdata.nist.gov/xps/XPSSummaryPage/1782"
     ]
    },
    {
     "formula": "Ni64Zr36",
     "kind": "other",
     "name": "nickel zirconium alloy (64-36)",
     "median": 179.4,
     "q1": 179.4,
     "q3": 181.15,
     "min": 179.4,
     "max": 182.9,
     "n": 3,
     "refs": [
      "https://srdata.nist.gov/xps/XPSSummaryPage/43618",
      "https://srdata.nist.gov/xps/XPSSummaryPage/43619",
      "https://srdata.nist.gov/xps/XPSSummaryPage/43622"
     ]
    },
    {
     "formula": "Zr98Sn1.5Fe0.22",
     "kind": "other",
     "name": "zircaloy-4",
     "median": 180.9,
     "q1": 179.3,
     "q3": 181.3,
     "min": 179.2,
     "max": 183.3,
     "n": 5,
     "refs": [
      "https://srdata.nist.gov/xps/XPSSummaryPage/29428",
      "https://srdata.nist.gov/xps/XPSSummaryPage/29431",
      "https://srdata.nist.gov/xps/XPSSummaryPage/29433"
     ]
    },
    {
     "formula": "ZrO2",
     "kind": "oxide",
     "name": "zirconium dioxide",
     "median": 182.3,
     "q1": 182.2,
     "q3": 182.95,
     "min": 181.5,
     "max": 184.0,
     "n": 19,
     "refs": [
      "https://srdata.nist.gov/xps/XPSSummaryPage/29406",
      "https://srdata.nist.gov/xps/XPSSummaryPage/110674",
      "https://srdata.nist.gov/xps/XPSSummaryPage/5041"
     ]
    },
    {
     "formula": "Zr(HPO4)2.H2O",
     "kind": "other",
     "name": "zirconium di(hydrogen phosphate) hydrate",
     "median": 183.1,
     "q1": 182.7,
     "q3": 184.0,
     "min": 182.7,
     "max": 184.0,
     "n": 5,
     "refs": [
      "https://srdata.nist.gov/xps/XPSSummaryPage/29507",
      "https://srdata.nist.gov/xps/XPSSummaryPage/211",
      "https://srdata.nist.gov/xps/XPSSummaryPage/216"
     ]
    },
    {
     "formula": "ZrF4",
     "kind": "other",
     "name": "zirconium(IV) tetrafluoride",
     "median": 185.3,
     "q1": 185.2,
     "q3": 185.45,
     "min": 185.1,
     "max": 185.6,
     "n": 3,
     "refs": [
      "https://srdata.nist.gov/xps/XPSSummaryPage/28416",
      "https://srdata.nist.gov/xps/XPSSummaryPage/41240",
      "https://srdata.nist.gov/xps/XPSSummaryPage/110672"
     ]
    }
   ],
   "satellites": [],
   "n_records": 208
  },
  "Zr3p": {
   "line": "3p3/2",
   "l": "p",
   "ratio": 0.5,
   "split": {
    "median": 13.7,
    "n": 1,
    "min": 13.7,
    "max": 13.7
   },
   "states": [],
   "satellites": [],
   "n_records": 5
  },
  "Zr3s": {
   "line": "3s",
   "l": "s",
   "ratio": null,
   "split": null,
   "states": [],
   "satellites": [],
   "n_records": 4
  },
  "Zr4p": {
   "line": "4p3/2",
   "l": "p",
   "ratio": 0.5,
   "split": {
    "median": 1.4,
    "n": 1,
    "min": 1.4,
    "max": 1.4
   },
   "states": [],
   "satellites": [],
   "n_records": 2
  },
  "Zr4s": {
   "line": "4s",
   "l": "s",
   "ratio": null,
   "split": null,
   "states": [],
   "satellites": [],
   "n_records": 2
  }
 },
 "auger": {
  "line": "M5N23V",
  "rows": []
 }
}

File: xpsfit/reference/C.json (part 2 of 2)
{
     "n": 12,
     "refs": [
      "https://srdata.nist.gov/xps/XPSSummaryPage/21561",
      "https://srdata.nist.gov/xps/XPSSummaryPage/21562",
      "https://srdata.nist.gov/xps/XPSSummaryPage/21564"
     ]
    },
    {
     "formula": "(-C6H4OC6H4OC6H4C(O)-)n",
     "kind": "other",
     "name": "poly(oxy-1,4-phenyleneoxy-1,4-phenylenecarbonyl-1,4-phenylen",
     "median": 286.4,
     "q1": 284.8,
     "q3": 287.12,
     "min": 284.8,
     "max": 287.2,
     "n": 12,
     "refs": [
      "https://srdata.nist.gov/xps/XPSSummaryPage/92815",
      "https://srdata.nist.gov/xps/XPSSummaryPage/92816",
      "https://srdata.nist.gov/xps/XPSSummaryPage/92817"
     ]
    },
    {
     "formula": "(-OCH2CH2CH2OC(O)-)n",
     "kind": "other",
     "name": "poly(1,3-dioxan-2-one)",
     "median": 286.4,
     "q1": 285.6,
     "q3": 288.4,
     "min": 284.8,
     "max": 290.4,
     "n": 3,
     "refs": [
      "https://srdata.nist.gov/xps/XPSSummaryPage/68474",
      "https://srdata.nist.gov/xps/XPSSummaryPage/68475",
      "https://srdata.nist.gov/xps/XPSSummaryPage/68476"
     ]
    },
    {
     "formula": "C46H30Cl2N6O4",
     "kind": "other",
     "name": "4,4'-[(3,3'-dichloro[1,1'-biphenyl]-4,4'-diyl)bis(azo)]bis[3",
     "median": 286.4,
     "q1": 285.6,
     "q3": 287.15,
     "min": 284.8,
     "max": 287.9,
     "n": 3,
     "refs": [
      "https://srdata.nist.gov/xps/XPSSummaryPage/90016",
      "https://srdata.nist.gov/xps/XPSSummaryPage/90017",
      "https://srdata.nist.gov/xps/XPSSummaryPage/90018"
     ]
    },
    {
     "formula": "(C112H166N2O4)n",
     "kind": "other",
     "name": "poly(2,5,2',5',2\",5\"-hexadodecyl-p-terphenyl-4,4\"-ylen-alt-3",
     "median": 286.4,
     "q1": 285.85,
     "q3": 287.8,
     "min": 285.3,
     "max": 289.2,
     "n": 3,
     "refs": [
      "https://srdata.nist.gov/xps/XPSSummaryPage/92607",
      "https://srdata.nist.gov/xps/XPSSummaryPage/92608",
      "https://srdata.nist.gov/xps/XPSSummaryPage/92609"
     ]
    },
    {
     "formula": "(-CH2C((CH3)2)C(O)O-)n",
     "kind": "other",
     "name": "poly(pivalolactone)",
     "median": 286.43,
     "q1": 285.41,
     "q3": 287.72,
     "min": 284.8,
     "max": 289.0,
     "n": 7,
     "refs": [
      "https://srdata.nist.gov/xps/XPSSummaryPage/22949",
      "https://srdata.nist.gov/xps/XPSSummaryPage/22951",
      "https://srdata.nist.gov/xps/XPSSummaryPage/22953"
     ]
    },
    {
     "formula": "(-CH2C(CH3)(C(O)OCH3)-)n",
     "kind": "other",
     "name": "poly(methyl methacrylate)",
     "median": 286.45,
     "q1": 285.02,
     "q3": 288.55,
     "min": 284.8,
     "max": 289.2,
     "n": 42,
     "refs": [
      "https://srdata.nist.gov/xps/XPSSummaryPage/22777",
      "https://srdata.nist.gov/xps/XPSSummaryPage/22779",
      "https://srdata.nist.gov/xps/XPSSummaryPage/22781"
     ]
    },
    {
     "formula": "CH3COOCH2(CH2)14-SH",
     "kind": "other",
     "name": "16-thiol methyl hexadecanoate/gold",
     "median": 286.49,
     "q1": 285.55,
     "q3": 287.78,
     "min": 284.85,
     "max": 289.4,
     "n": 8,
     "refs": [
      "https://srdata.nist.gov/xps/XPSSummaryPage/111022",
      "https://srdata.nist.gov/xps/XPSSummaryPage/111023",
      "https://srdata.nist.gov/xps/XPSSummaryPage/111024"
     ]
    },
    {
     "formula": "CH3CN",
     "kind": "other",
     "name": "acetonitrile",
     "median": 286.6,
     "q1": 285.88,
     "q3": 286.97,
     "min": 284.6,
     "max": 287.2,
     "n": 4,
     "refs": [
      "https://srdata.nist.gov/xps/XPSSummaryPage/21284",
      "https://srdata.nist.gov/xps/XPSSummaryPage/21303",
      "https://srdata.nist.gov/xps/XPSSummaryPage/21293"
     ]
    },
    {
     "formula": "CH3CH2CH2CH2CN",
     "kind": "other",
     "name": "butyl cyanide on nickel",
     "median": 286.6,
     "q1": 286.05,
     "q3": 286.9,
     "min": 285.5,
     "max": 287.2,
     "n": 3,
     "refs": [
      "https://srdata.nist.gov/xps/XPSSummaryPage/5106",
      "https://srdata.nist.gov/xps/XPSSummaryPage/5107",
      "https://srdata.nist.gov/xps/XPSSummaryPage/5108"
     ]
    },
    {
     "formula": "(-C-HCH3) (partial unit)",
     "kind": "other",
     "name": "chlorinated poly(propylene)",
     "median": 286.61,
     "q1": 285.95,
     "q3": 287.33,
     "min": 285.0,
     "max": 288.44,
     "n": 6,
     "refs": [
      "https://srdata.nist.gov/xps/XPSSummaryPage/23107",
      "https://srdata.nist.gov/xps/XPSSummaryPage/23109",
      "https://srdata.nist.gov/xps/XPSSummaryPage/23111"
     ]
    },
    {
     "formula": "[Cr(CO)3(C6H6)]",
     "kind": "other",
     "name": "tricarbonyl(benzene)chromium",
     "median": 286.7,
     "q1": 286.5,
     "q3": 286.85,
     "min": 286.3,
     "max": 287.0,
     "n": 3,
     "refs": [
      "https://srdata.nist.gov/xps/XPSSummaryPage/21645",
      "https://srdata.nist.gov/xps/XPSSummaryPage/21647",
      "https://srdata.nist.gov/xps/XPSSummaryPage/21725"
     ]
    },
    {
     "formula": "CH3CH2CH2CN",
     "kind": "other",
     "name": "propyl cyanide on nickel",
     "median": 286.7,
     "q1": 286.2,
     "q3": 286.95,
     "min": 285.7,
     "max": 287.2,
     "n": 3,
     "refs": [
      "https://srdata.nist.gov/xps/XPSSummaryPage/5101",
      "https://srdata.nist.gov/xps/XPSSummaryPage/5102",
      "https://srdata.nist.gov/xps/XPSSummaryPage/5103"
     ]
    },
    {
     "formula": "CxHy(Cl)vNOz",
     "kind": "other",
     "name": "chlorine-doped poly(aniline) oxide",
     "median": 286.75,
     "q1": 285.85,
     "q3": 287.55,
     "min": 284.8,
     "max": 288.3,
     "n": 4,
     "refs": [
      "https://srdata.nist.gov/xps/XPSSummaryPage/93903",
      "https://srdata.nist.gov/xps/XPSSummaryPage/93904",
      "https://srdata.nist.gov/xps/XPSSummaryPage/93905"
     ]
    },
    {
     "formula": "(-CHFCH2-)n",
     "kind": "other",
     "name": "poly(vinyl fluoride)",
     "median": 286.77,
     "q1": 285.73,
     "q3": 287.83,
     "min": 285.7,
     "max": 287.91,
     "n": 4,
     "refs": [
      "https://srdata.nist.gov/xps/XPSSummaryPage/23173",
      "https://srdata.nist.gov/xps/XPSSummaryPage/23051",
      "https://srdata.nist.gov/xps/XPSSummaryPage/23052"
     ]
    },
    {
     "formula": "(-CH(CH3)C(O)O-)n",
     "kind": "other",
     "name": "poly(lactide)",
     "median": 286.78,
     "q1": 285.79,
     "q3": 287.82,
     "min": 284.8,
     "max": 288.86,
     "n": 3,
     "refs": [
      "https://srdata.nist.gov/xps/XPSSummaryPage/68383",
      "https://srdata.nist.gov/xps/XPSSummaryPage/68384",
      "https://srdata.nist.gov/xps/XPSSummaryPage/68385"
     ]
    },
    {
     "formula": "C21H14O2F4N4",
     "kind": "other",
     "name": "poly(aminocarbonylamino-phenylenemethylene-phenyleneaminocar",
     "median": 286.8,
     "q1": 285.7,
     "q3": 288.0,
     "min": 284.8,
     "max": 289.2,
     "n": 4,
     "refs": [
      "https://srdata.nist.gov/xps/XPSSummaryPage/82",
      "https://srdata.nist.gov/xps/XPSSummaryPage/83",
      "https://srdata.nist.gov/xps/XPSSummaryPage/84"
     ]
    },
    {
     "formula": "-NHCSNHCSCHCH-",
     "kind": "other",
     "name": "2,4-dithiouracil",
     "median": 286.88,
     "q1": 286.2,
     "q3": 287.55,
     "min": 285.45,
     "max": 288.3,
     "n": 4,
     "refs": [
      "https://srdata.nist.gov/xps/XPSSummaryPage/21505",
      "https://srdata.nist.gov/xps/XPSSummaryPage/21509",
      "https://srdata.nist.gov/xps/XPSSummaryPage/21511"
     ]
    },
    {
     "formula": "C6H5CF3",
     "kind": "other",
     "name": "(trifluoromethyl)benzene",
     "median": 286.9,
     "q1": 286.55,
     "q3": 290.35,
     "min": 286.2,
     "max": 293.8,
     "n": 3,
     "refs": [
      "https://srdata.nist.gov/xps/XPSSummaryPage/21422",
      "https://srdata.nist.gov/xps/XPSSummaryPage/21518",
      "https://srdata.nist.gov/xps/XPSSummaryPage/21482"
     ]
    },
    {
     "formula": "C3H4N2",
     "kind": "other",
     "name": "imidazole",
     "median": 286.9,
     "q1": 286.5,
     "q3": 287.25,
     "min": 286.1,
     "max": 287.6,
     "n": 3,
     "refs": [
      "https://srdata.nist.gov/xps/XPSSummaryPage/93674",
      "https://srdata.nist.gov/xps/XPSSummaryPage/93675",
      "https://srdata.nist.gov/xps/XPSSummaryPage/93676"
     ]
    },
    {
     "formula": "(-OC(O)CH(CH3)-)n",
     "kind": "other",
     "name": "poly(d,l-lactide)",
     "median": 286.98,
     "q1": 285.99,
     "q3": 288.02,
     "min": 285.0,
     "max": 289.06,
     "n": 3,
     "refs": [
      "https://srdata.nist.gov/xps/XPSSummaryPage/22903",
      "https://srdata.nist.gov/xps/XPSSummaryPage/22905",
      "https://srdata.nist.gov/xps/XPSSummaryPage/22907"
     ]
    },
    {
     "formula": "CH3(CH2)18C(O)OH",
     "kind": "other",
     "name": "arachidic acid/silicone",
     "median": 287.0,
     "q1": 284.8,
     "q3": 289.2,
     "min": 284.8,
     "max": 289.2,
     "n": 4,
     "refs": [
      "https://srdata.nist.gov/xps/XPSSummaryPage/43328",
      "https://srdata.nist.gov/xps/XPSSummaryPage/43329",
      "https://srdata.nist.gov/xps/XPSSummaryPage/68060"
     ]
    },
    {
     "formula": "C6H6Cr(CO)3",
     "kind": "other",
     "name": "(eta6-benzene)tricarbonylchromium",
     "median": 287.0,
     "q1": 285.9,
     "q3": 288.86,
     "min": 284.8,
     "max": 290.71,
     "n": 3,
     "refs": [
      "https://srdata.nist.gov/xps/XPSSummaryPage/94000",
      "https://srdata.nist.gov/xps/XPSSummaryPage/94001",
      "https://srdata.nist.gov/xps/XPSSummaryPage/94002"
     ]
    },
    {
     "formula": "[Cr(CO)5NH3]",
     "kind": "other",
     "name": "ammine(pentacarbonyl)chromium",
     "median": 287.1,
     "q1": 286.6,
     "q3": 287.1,
     "min": 286.1,
     "max": 287.1,
     "n": 3,
     "refs": [
      "https://srdata.nist.gov/xps/XPSSummaryPage/20116",
      "https://srdata.nist.gov/xps/XPSSummaryPage/20118",
      "https://srdata.nist.gov/xps/XPSSummaryPage/20121"
     ]
    },
    {
     "formula": "(-(C6H10O5)-)n",
     "kind": "other",
     "name": "cellulose",
     "median": 287.3,
     "q1": 286.68,
     "q3": 287.91,
     "min": 286.53,
     "max": 288.06,
     "n": 4,
     "refs": [
      "https://srdata.nist.gov/xps/XPSSummaryPage/23026",
      "https://srdata.nist.gov/xps/XPSSummaryPage/23027",
      "https://srdata.nist.gov/xps/XPSSummaryPage/68292"
     ]
    },
    {
     "formula": "(-CH2CH(C(O)OCH2CF3)-)n",
     "kind": "other",
     "name": "poly(trifluoroethyl acrylate)",
     "median": 287.35,
     "q1": 285.42,
     "q3": 289.12,
     "min": 285.0,
     "max": 292.72,
     "n": 5,
     "refs": [
      "https://srdata.nist.gov/xps/XPSSummaryPage/23192",
      "https://srdata.nist.gov/xps/XPSSummaryPage/23252",
      "https://srdata.nist.gov/xps/XPSSummaryPage/23089"
     ]
    },
    {
     "formula": "((CH3)4C6H2)Cr(CO)3",
     "kind": "other",
     "name": "(eta6-1,2,4,5-tetramethylbenzene)tricarbonylchromium",
     "median": 287.39,
     "q1": 286.1,
     "q3": 289.17,
     "min": 284.8,
     "max": 290.95,
     "n": 3,
     "refs": [
      "https://srdata.nist.gov/xps/XPSSummaryPage/94028",
      "https://srdata.nist.gov/xps/XPSSummaryPage/94029",
      "https://srdata.nist.gov/xps/XPSSummaryPage/94030"
     ]
    },
    {
     "formula": "(-RNC(O)R'-C(O))n",
     "kind": "other",
     "name": "polyimide",
     "median": 287.4,
     "q1": 285.62,
     "q3": 289.45,
     "min": 284.8,
     "max": 291.3,
     "n": 8,
     "refs": [
      "https://srdata.nist.gov/xps/XPSSummaryPage/23648",
      "https://srdata.nist.gov/xps/XPSSummaryPage/23705",
      "https://srdata.nist.gov/xps/XPSSummaryPage/23734"
     ]
    },
    {
     "formula": "-NCH3CONHCOCHCH-",
     "kind": "other",
     "name": "1-methyluracil",
     "median": 287.48,
     "q1": 286.16,
     "q3": 288.69,
     "min": 285.3,
     "max": 289.25,
     "n": 4,
     "refs": [
      "https://srdata.nist.gov/xps/XPSSummaryPage/21600",
      "https://srdata.nist.gov/xps/XPSSummaryPage/21602",
      "https://srdata.nist.gov/xps/XPSSummaryPage/21706"
     ]
    },
    {
     "formula": "-NHCSNHCOCHCH-",
     "kind": "other",
     "name": "2-thiouracil",
     "median": 287.5,
     "q1": 286.36,
     "q3": 288.41,
     "min": 285.35,
     "max": 288.75,
     "n": 4,
     "refs": [
      "https://srdata.nist.gov/xps/XPSSummaryPage/21489",
      "https://srdata.nist.gov/xps/XPSSummaryPage/21491",
      "https://srdata.nist.gov/xps/XPSSummaryPage/21493"
     ]
    },
    {
     "formula": "C20H12O5",
     "kind": "other",
     "name": "3',6'-dihydroxyspiro(isobenzofuran-1(3H),9'-(9H)xanthen-3-on",
     "median": 287.5,
     "q1": 286.22,
     "q3": 288.58,
     "min": 284.8,
     "max": 289.4,
     "n": 4,
     "refs": [
      "https://srdata.nist.gov/xps/XPSSummaryPage/111634",
      "https://srdata.nist.gov/xps/XPSSummaryPage/111635",
      "https://srdata.nist.gov/xps/XPSSummaryPage/111636"
     ]
    },
    {
     "formula": "C21H14O2F8N4",
     "kind": "other",
     "name": "poly(aminocarbonylamino-phenylenemethylene-phenyleneaminocar",
     "median": 287.6,
     "q1": 286.2,
     "q3": 288.3,
     "min": 284.8,
     "max": 289.0,
     "n": 3,
     "refs": [
      "https://srdata.nist.gov/xps/XPSSummaryPage/88",
      "https://srdata.nist.gov/xps/XPSSummaryPage/89",
      "https://srdata.nist.gov/xps/XPSSummaryPage/90"
     ]
    },
    {
     "formula": "C19H16O4F4N2",
     "kind": "other",
     "name": "poly(oxycarbonylamino-phenylenemethylene-phenyleneaminocarbo",
     "median": 287.6,
     "q1": 286.0,
     "q3": 289.9,
     "min": 284.8,
     "max": 301.0,
     "n": 5,
     "refs": [
      "https://srdata.nist.gov/xps/XPSSummaryPage/70",
      "https://srdata.nist.gov/xps/XPSSummaryPage/69",
      "https://srdata.nist.gov/xps/XPSSummaryPage/66"
     ]
    },
    {
     "formula": "C20H16O4F6N2",
     "kind": "other",
     "name": "poly(oxycarbonylamino-phenylenemethylene-phenyleneaminocarbo",
     "median": 287.7,
     "q1": 286.0,
     "q3": 289.8,
     "min": 284.8,
     "max": 291.0,
     "n": 5,
     "refs": [
      "https://srdata.nist.gov/xps/XPSSummaryPage/74",
      "https://srdata.nist.gov/xps/XPSSummaryPage/75",
      "https://srdata.nist.gov/xps/XPSSummaryPage/76"
     ]
    },
    {
     "formula": "C6H5F",
     "kind": "other",
     "name": "fluorobenzene",
     "median": 287.8,
     "q1": 286.7,
     "q3": 287.8,
     "min": 285.6,
     "max": 287.8,
     "n": 3,
     "refs": [
      "https://srdata.nist.gov/xps/XPSSummaryPage/21484",
      "https://srdata.nist.gov/xps/XPSSummaryPage/21516",
      "https://srdata.nist.gov/xps/XPSSummaryPage/21426"
     ]
    },
    {
     "formula": "C3N6H6",
     "kind": "other",
     "name": "melamine",
     "median": 287.8,
     "q1": 287.8,
     "q3": 287.8,
     "min": 287.7,
     "max": 287.8,
     "n": 5,
     "refs": [
      "https://srdata.nist.gov/xps/XPSSummaryPage/114273",
      "https://srdata.nist.gov/xps/XPSSummaryPage/114276",
      "https://srdata.nist.gov/xps/XPSSummaryPage/114279"
     ]
    },
    {
     "formula": "(-CH2O-)n",
     "kind": "other",
     "name": "poly(methylene glycol)",
     "median": 287.89,
     "q1": 287.79,
     "q3": 287.94,
     "min": 287.7,
     "max": 288.0,
     "n": 3,
     "refs": [
      "https://srdata.nist.gov/xps/XPSSummaryPage/22980",
      "https://srdata.nist.gov/xps/XPSSummaryPage/68267",
      "https://srdata.nist.gov/xps/XPSSummaryPage/121"
     ]
    },
    {
     "formula": "[Cr(CO)6]",
     "kind": "other",
     "name": "hexacarbonylchromium",
     "median": 287.9,
     "q1": 287.6,
     "q3": 287.9,
     "min": 286.3,
     "max": 288.0,
     "n": 5,
     "refs": [
      "https://srdata.nist.gov/xps/XPSSummaryPage/20535",
      "https://srdata.nist.gov/xps/XPSSummaryPage/20537",
      "https://srdata.nist.gov/xps/XPSSummaryPage/20586"
     ]
    },
    {
     "formula": "(-CH2CH(OC(O)CF3)-)n",
     "kind": "other",
     "name": "poly(vinyl trifluoroacetate)",
     "median": 288.12,
     "q1": 286.28,
     "q3": 290.31,
     "min": 285.0,
     "max": 292.65,
     "n": 4,
     "refs": [
      "https://srdata.nist.gov/xps/XPSSummaryPage/23083",
      "https://srdata.nist.gov/xps/XPSSummaryPage/23085",
      "https://srdata.nist.gov/xps/XPSSummaryPage/23187"
     ]
    },
    {
     "formula": "K(OC(O)CH(OH)CH(OH)COOH)",
     "kind": "other",
     "name": "potassium hydrogen tartrate",
     "median": 288.3,
     "q1": 287.4,
     "q3": 288.3,
     "min": 286.5,
     "max": 288.3,
     "n": 3,
     "refs": [
      "https://srdata.nist.gov/xps/XPSSummaryPage/21388",
      "https://srdata.nist.gov/xps/XPSSummaryPage/21390",
      "https://srdata.nist.gov/xps/XPSSummaryPage/21386"
     ]
    },
    {
     "formula": "NaC2H3O2",
     "kind": "other",
     "name": "sodium acetate",
     "median": 288.4,
     "q1": 288.3,
     "q3": 288.6,
     "min": 288.2,
     "max": 288.8,
     "n": 3,
     "refs": [
      "https://srdata.nist.gov/xps/XPSSummaryPage/20031",
      "https://srdata.nist.gov/xps/XPSSummaryPage/20035",
      "https://srdata.nist.gov/xps/XPSSummaryPage/20038"
     ]
    },
    {
     "formula": "Ag2CO3",
     "kind": "other",
     "name": "Silver(I) carbonate",
     "median": 288.5,
     "q1": 288.45,
     "q3": 288.5,
     "min": 288.4,
     "max": 288.5,
     "n": 3,
     "refs": [
      "https://srdata.nist.gov/xps/XPSSummaryPage/20041",
      "https://srdata.nist.gov/xps/XPSSummaryPage/20049",
      "https://srdata.nist.gov/xps/XPSSummaryPage/67313"
     ]
    },
    {
     "formula": "(-CF2CH2-)n",
     "kind": "other",
     "name": "poly(vinylidene fluoride)",
     "median": 288.6,
     "q1": 286.36,
     "q3": 290.68,
     "min": 286.1,
     "max": 291.1,
     "n": 8,
     "refs": [
      "https://srdata.nist.gov/xps/XPSSummaryPage/23057",
      "https://srdata.nist.gov/xps/XPSSummaryPage/23059",
      "https://srdata.nist.gov/xps/XPSSummaryPage/23175"
     ]
    },
    {
     "formula": "-NHCONHCOCHCH-",
     "kind": "other",
     "name": "uracil",
     "median": 288.75,
     "q1": 286.65,
     "q3": 289.1,
     "min": 285.45,
     "max": 289.55,
     "n": 5,
     "refs": [
      "https://srdata.nist.gov/xps/XPSSummaryPage/21473",
      "https://srdata.nist.gov/xps/XPSSummaryPage/21477",
      "https://srdata.nist.gov/xps/XPSSummaryPage/21479"
     ]
    },
    {
     "formula": "(-CH2C(O)O-)n",
     "kind": "other",
     "name": "poly(glycolide)",
     "median": 288.76,
     "q1": 286.61,
     "q3": 288.96,
     "min": 286.41,
     "max": 289.0,
     "n": 5,
     "refs": [
      "https://srdata.nist.gov/xps/XPSSummaryPage/68352",
      "https://srdata.nist.gov/xps/XPSSummaryPage/68386",
      "https://srdata.nist.gov/xps/XPSSummaryPage/22895"
     ]
    },
    {
     "formula": "Zn(CH3COO)2.2H2O",
     "kind": "other",
     "name": "zinc acetate dihydrate",
     "median": 288.95,
     "q1": 287.28,
     "q3": 289.28,
     "min": 286.4,
     "max": 292.5,
     "n": 6,
     "refs": [
      "https://srdata.nist.gov/xps/XPSSummaryPage/92962",
      "https://srdata.nist.gov/xps/XPSSummaryPage/92963",
      "https://srdata.nist.gov/xps/XPSSummaryPage/93127"
     ]
    },
    {
     "formula": "SrCO3",
     "kind": "other",
     "name": "strontium carbonate",
     "median": 289.2,
     "q1": 289.0,
     "q3": 289.48,
     "min": 289.0,
     "max": 289.6,
     "n": 6,
     "refs": [
      "https://srdata.nist.gov/xps/XPSSummaryPage/20319",
      "https://srdata.nist.gov/xps/XPSSummaryPage/20345",
      "https://srdata.nist.gov/xps/XPSSummaryPage/66372"
     ]
    },
    {
     "formula": "CH3COOH",
     "kind": "other",
     "name": "acetic acid",
     "median": 289.2,
     "q1": 287.3,
     "q3": 289.25,
     "min": 285.4,
     "max": 289.3,
     "n": 3,
     "refs": [
      "https://srdata.nist.gov/xps/XPSSummaryPage/21453",
      "https://srdata.nist.gov/xps/XPSSummaryPage/5178",
      "https://srdata.nist.gov/xps/XPSSummaryPage/5180"
     ]
    },
    {
     "formula": "BaCO3",
     "kind": "other",
     "name": "barium carbonate",
     "median": 289.3,
     "q1": 289.17,
     "q3": 289.75,
     "min": 289.1,
     "max": 290.8,
     "n": 4,
     "refs": [
      "https://srdata.nist.gov/xps/XPSSummaryPage/20613",
      "https://srdata.nist.gov/xps/XPSSummaryPage/20556",
      "https://srdata.nist.gov/xps/XPSSummaryPage/91370"
     ]
    },
    {
     "formula": "(-C10F8-)n",
     "kind": "other",
     "name": "poly(octafluoronaphthalene)",
     "median": 289.3,
     "q1": 288.2,
     "q3": 291.15,
     "min": 286.5,
     "max": 293.4,
     "n": 5,
     "refs": [
      "https://srdata.nist.gov/xps/XPSSummaryPage/2174",
      "https://srdata.nist.gov/xps/XPSSummaryPage/2173",
      "https://srdata.nist.gov/xps/XPSSummaryPage/2176"
     ]
    },
    {
     "formula": "CF3I",
     "kind": "other",
     "name": "trifluoroiodomethane/silver",
     "median": 289.6,
     "q1": 289.6,
     "q3": 290.7,
     "min": 289.6,
     "max": 291.8,
     "n": 3,
     "refs": [
      "https://srdata.nist.gov/xps/XPSSummaryPage/69949",
      "https://srdata.nist.gov/xps/XPSSummaryPage/69950",
      "https://srdata.nist.gov/xps/XPSSummaryPage/69954"
     ]
    },
    {
     "formula": "CaCO3",
     "kind": "other",
     "name": "calcium carbonate",
     "median": 289.65,
     "q1": 289.45,
     "q3": 289.78,
     "min": 289.2,
     "max": 290.1,
     "n": 6,
     "refs": [
      "https://srdata.nist.gov/xps/XPSSummaryPage/67678",
      "https://srdata.nist.gov/xps/XPSSummaryPage/68194",
      "https://srdata.nist.gov/xps/XPSSummaryPage/20509"
     ]
    },
    {
     "formula": "COOHC6H4COOH",
     "kind": "other",
     "name": "phthalic acid",
     "median": 289.8,
     "q1": 287.65,
     "q3": 291.05,
     "min": 285.5,
     "max": 292.3,
     "n": 3,
     "refs": [
      "https://srdata.nist.gov/xps/XPSSummaryPage/23676",
      "https://srdata.nist.gov/xps/XPSSummaryPage/23677",
      "https://srdata.nist.gov/xps/XPSSummaryPage/23566"
     ]
    },
    {
     "formula": "C6H2(C(O)O(O)C-)2",
     "kind": "other",
     "name": "1,2,4,5-benzenetetracarboxylic dianhydride",
     "median": 290.7,
     "q1": 288.9,
     "q3": 291.65,
     "min": 287.1,
     "max": 292.6,
     "n": 3,
     "refs": [
      "https://srdata.nist.gov/xps/XPSSummaryPage/23670",
      "https://srdata.nist.gov/xps/XPSSummaryPage/23554",
      "https://srdata.nist.gov/xps/XPSSummaryPage/23556"
     ]
    },
    {
     "formula": "CF3(CF2)7C(O)NH(CH2)2SH",
     "kind": "other",
     "name": "2,2,3,3,4,4,5,5,6,6,7,7,8,8,9,9,9-heptadecafluoro-N-(2-merca",
     "median": 291.1,
     "q1": 289.6,
     "q3": 292.2,
     "min": 288.1,
     "max": 293.3,
     "n": 3,
     "refs": [
      "https://srdata.nist.gov/xps/XPSSummaryPage/92793",
      "https://srdata.nist.gov/xps/XPSSummaryPage/92794",
      "https://srdata.nist.gov/xps/XPSSummaryPage/92795"
     ]
    },
    {
     "formula": "(CF3CH2O)2CO",
     "kind": "other",
     "name": "bis(2,2,2-trifluoroethanol) carbonate",
     "median": 291.4,
     "q1": 289.7,
     "q3": 292.35,
     "min": 288.0,
     "max": 293.3,
     "n": 3,
     "refs": [
      "https://srdata.nist.gov/xps/XPSSummaryPage/21539",
      "https://srdata.nist.gov/xps/XPSSummaryPage/21540",
      "https://srdata.nist.gov/xps/XPSSummaryPage/21541"
     ]
    },
    {
     "formula": "CO2",
     "kind": "oxide",
     "name": "carbon dioxide",
     "median": 291.9,
     "q1": 290.25,
     "q3": 292.0,
     "min": 282.5,
     "max": 292.0,
     "n": 7,
     "refs": [
      "https://srdata.nist.gov/xps/XPSSummaryPage/20484",
      "https://srdata.nist.gov/xps/XPSSummaryPage/267",
      "https://srdata.nist.gov/xps/XPSSummaryPage/268"
     ]
    },
    {
     "formula": "(-CF2CF2-)n",
     "kind": "other",
     "name": "poly(tetrafluoroethylene)",
     "median": 292.4,
     "q1": 292.0,
     "q3": 292.6,
     "min": 291.7,
     "max": 292.8,
     "n": 9,
     "refs": [
      "https://srdata.nist.gov/xps/XPSSummaryPage/111773",
      "https://srdata.nist.gov/xps/XPSSummaryPage/92658",
      "https://srdata.nist.gov/xps/XPSSummaryPage/92659"
     ]
    }
   ],
   "satellites": [
    {
     "formula": "KxC60",
     "median": 286.2,
     "min": 286.2,
     "max": 286.2,
     "n": 1
    },
    {
     "formula": "(-C4HS((CH2)5CH3)-)n",
     "median": 287.15,
     "min": 287.15,
     "max": 287.15,
     "n": 1
    },
    {
     "formula": "Cr/(-C4HS((CH2)5CH3)-)n",
     "median": 287.15,
     "min": 287.15,
     "max": 287.15,
     "n": 1
    },
    {
     "formula": "C70",
     "median": 287.5,
     "min": 287.5,
     "max": 287.5,
     "n": 1
    },
    {
     "formula": "-C12H4S2-",
     "median": 287.6,
     "min": 287.6,
     "max": 287.6,
     "n": 1
    },
    {
     "formula": "Mg1.9C76.7N20.2",
     "median": 288.45,
     "min": 287.85,
     "max": 289.05,
     "n": 2
    },
    {
     "formula": "Ni(C12H4N4)2.3H2O",
     "median": 288.57,
     "min": 288.57,
     "max": 288.57,
     "n": 1
    },
    {
     "formula": "Ni2.0C77.4N20.0",
     "median": 288.65,
     "min": 287.9,
     "max": 289.4,
     "n": 2
    },
    {
     "formula": "Fe2.4C78.1N19.1",
     "median": 288.7,
     "min": 287.8,
     "max": 289.6,
     "n": 2
    },
    {
     "formula": "LiC12H4N4",
     "median": 288.77,
     "min": 288.77,
     "max": 288.77,
     "n": 1
    },
    {
     "formula": "(VO)2.5C74.6N20.8",
     "median": 288.77,
     "min": 287.85,
     "max": 289.7,
     "n": 2
    },
    {
     "formula": "Cu1.9C77.7N19.3",
     "median": 288.8,
     "min": 287.95,
     "max": 289.65,
     "n": 2
    },
    {
     "formula": "Co2.0C76.8N19.6",
     "median": 288.85,
     "min": 287.95,
     "max": 289.75,
     "n": 2
    },
    {
     "formula": "C4H3S(-(C4H2S)-)4C4H3S",
     "median": 288.9,
     "min": 287.4,
     "max": 290.4,
     "n": 2
    },
    {
     "formula": "(-C4H2S-)x/Au",
     "median": 289.0,
     "min": 287.5,
     "max": 290.5,
     "n": 2
    },
    {
     "formula": "HxC78.2N21.4",
     "median": 289.1,
     "min": 288.1,
     "max": 290.1,
     "n": 2
    },
    {
     "formula": "Mn2.1C74.8N20.6",
     "median": 289.1,
     "min": 288.25,
     "max": 289.95,
     "n": 2
    },
    {
     "formula": "C12H4N4",
     "median": 289.27,
     "min": 289.27,
     "max": 289.27,
     "n": 1
    },
    {
     "formula": "Cu(C12H4N4)2",
     "median": 289.27,
     "min": 289.27,
     "max": 289.27,
     "n": 1
    },
    {
     "formula": "(C2H5)2NC6H4CHNN(C6H5)2",
     "median": 290.2,
     "min": 288.2,
     "max": 292.2,
     "n": 2
    },
    {
     "formula": "C6H5OCH3Cr(CO)3",
     "median": 290.39,
     "min": 290.39,
     "max": 290.39,
     "n": 1
    },
    {
     "formula": "C10H2O6",
     "median": 290.7,
     "min": 290.7,
     "max": 290.7,
     "n": 1
    },
    {
     "formula": "(-C6H4S-)n",
     "median": 290.8,
     "min": 290.8,
     "max": 290.8,
     "n": 1
    },
    {
     "formula": "Ag/(-CH2CH2OC(O)C6H4C(O)O-)n",
     "median": 290.8,
     "min": 290.8,
     "max": 290.8,
     "n": 1
    },
    {
     "formula": "(CH3)6C6Cr(CO)3",
     "median": 290.93,
     "min": 290.93,
     "max": 290.93,
     "n": 1
    },
    {
     "formula": "C6H5CH3Cr(CO)3",
     "median": 290.98,
     "min": 290.98,
     "max": 290.98,
     "n": 1
    },
    {
     "formula": "NH2C6H4NH2",
     "median": 291.0,
     "min": 291.0,
     "max": 291.0,
     "n": 1
    },
    {
     "formula": "((CH3)3C6H3)Cr(CO)3",
     "median": 291.04,
     "min": 291.04,
     "max": 291.04,
     "n": 1
    },
    {
     "formula": "(-Si(CH3)2-C6H4-Si(CH3)2-O-)n",
     "median": 291.1,
     "min": 291.1,
     "max": 291.1,
     "n": 2
    },
    {
     "formula": "(-C6H2(CH3)2O-)n",
     "median": 291.2,
     "min": 291.2,
     "max": 291.2,
     "n": 1
    },
    {
     "formula": "(-O-C(O)-C6H4-C(O)-O-CH2-CH2-)n",
     "median": 291.2,
     "min": 291.2,
     "max": 291.2,
     "n": 1
    },
    {
     "formula": "(-C6H4-)n",
     "median": 291.3,
     "min": 291.3,
     "max": 291.3,
     "n": 1
    },
    {
     "formula": "(-C6H4-C6H2N2CHC-)n",
     "median": 291.3,
     "min": 291.3,
     "max": 291.3,
     "n": 1
    },
    {
     "formula": "C10H4N2O4/Ag",
     "median": 291.3,
     "min": 291.1,
     "max": 294.5,
     "n": 3
    },
    {
     "formula": "(-OC6H4C(CH3)2C6H4OC(O)-)n",
     "median": 291.4,
     "min": 291.4,
     "max": 291.4,
     "n": 1
    },
    {
     "formula": "C6H5C6H4C(O)ONa",
     "median": 291.4,
     "min": 291.4,
     "max": 291.4,
     "n": 1
    },
    {
     "formula": "(-C6H3(OH)CH2-)n",
     "median": 291.4,
     "min": 291.4,
     "max": 291.4,
     "n": 1
    },
    {
     "formula": "(NH2C6H4C(CH3)2)3(C3N3)/SiO2/Si",
     "median": 291.4,
     "min": 291.4,
     "max": 291.4,
     "n": 1
    },
    {
     "formula": "(-C6H4C(O)C6H4C(O)C6H4O-)n",
     "median": 291.42,
     "min": 291.42,
     "max": 291.42,
     "n": 1
    },
    {
     "formula": "(-O-C6H4-S(O2)-C6H4-O-C6H4-C((CH3)2)-C6H4-)n",
     "median": 291.5,
     "min": 291.5,
     "max": 291.5,
     "n": 1
    },
    {
     "formula": "(-C6H4OC6H4OC6H4C(O)-)n",
     "median": 291.56,
     "min": 289.39,
     "max": 293.19,
     "n": 6
    },
    {
     "formula": "(=(C10H2O4)=N-(C6H4)-O-(C6H4)-N=)n",
     "median": 291.6,
     "min": 290.8,
     "max": 292.7,
     "n": 4
    },
    {
     "formula": "(CH3C6H4CH3)Cr(CO)3",
     "median": 291.6,
     "min": 291.6,
     "max": 291.6,
     "n": 1
    },
    {
     "formula": "C6H5C6H4C(O)OH",
     "median": 291.7,
     "min": 291.7,
     "max": 291.7,
     "n": 1
    },
    {
     "formula": "(-C6H4-C(CH3)2-C6H4-O-C(O)O-)n",
     "median": 291.7,
     "min": 291.7,
     "max": 291.7,
     "n": 1
    },
    {
     "formula": "C20H12O5",
     "median": 291.7,
     "min": 291.0,
     "max": 292.4,
     "n": 2
    },
    {
     "formula": "(-C6H4C(CH3)2C6H4OC6H4S(O)2C6H4O-)n",
     "median": 291.8,
     "min": 291.6,
     "max": 291.8,
     "n": 3
    },
    {
     "formula": "(-C6H4C(CH3)2C6H4OC(O)O-)n",
     "median": 291.8,
     "min": 291.2,
     "max": 291.8,
     "n": 3
    },
    {
     "formula": "(-C(O)C6H4C(O)O(CH2)4O-)n",
     "median": 291.8,
     "min": 291.8,
     "max": 291.8,
     "n": 1
    },
    {
     "formula": "CH3CH2OC(O)NHC6H4CH2C6H4NHC(O)OCH2CH3",
     "median": 291.8,
     "min": 291.8,
     "max": 291.8,
     "n": 1
    },
    {
     "formula": "(-C(O)-C6H4-C(O)-O-C6H3(CH3)-O-)x-(-C(O)-C6H4-C(O)-O-C6H3(CH3)-O-)y",
     "median": 291.9,
     "min": 291.9,
     "max": 291.9,
     "n": 1
    },
    {
     "formula": "(-C(O)-C6H4-C(O)-O-C6H3(CH3)-O-)n",
     "median": 291.9,
     "min": 291.9,
     "max": 291.9,
     "n": 3
    },
    {
     "formula": "((-CH2CH(C6H5)-)a(-CH2CH(C3H3N2)-)b)n",
     "median": 291.9,
     "min": 291.9,
     "max": 291.9,
     "n": 1
    },
    {
     "formula": "(-O-C6H10-O-C(O)-C6H10-C(O)-)x-(-C(O)-C6H4-C(O)-O-C6H3(CH3)-O-)y",
     "median": 291.95,
     "min": 291.9,
     "max": 292.0,
     "n": 2
    },
    {
     "formula": "CH3Si((C6H5)2)OSi(CH3)(C6H5)OSi((C6H5)2)CH3",
     "median": 292.25,
     "min": 290.6,
     "max": 295.3,
     "n": 4
    },
    {
     "formula": "(-CH2CH2OC(O)C6H4C(O)O-)n",
     "median": 292.35,
     "min": 290.8,
     "max": 295.75,
     "n": 14
    },
    {
     "formula": "W(CO)6/Ni",
     "median": 292.45,
     "min": 292.45,
     "max": 292.45,
     "n": 1
    },
    {
     "formula": "C6H5(OC6H4)3OC6H5",
     "median": 292.55,
     "min": 290.4,
     "max": 294.7,
     "n": 4
    },
    {
     "formula": "(-C6H4-S-)n",
     "median": 292.6,
     "min": 291.1,
     "max": 294.1,
     "n": 2
    },
    {
     "formula": "(-NHC(O)NHC6H4CH2C6H4NHC(O)NHC6F4-)n",
     "median": 292.8,
     "min": 292.8,
     "max": 292.8,
     "n": 1
    },
    {
     "formula": "C6H6/Ag",
     "median": 293.0,
     "min": 293.0,
     "max": 293.0,
     "n": 1
    },
    {
     "formula": "(-C6H4S(O)2C6H4O-)n",
     "median": 293.05,
     "min": 291.4,
     "max": 294.7,
     "n": 2
    },
    {
     "formula": "(-C6H4S(O)2-)n",
     "median": 293.1,
     "min": 291.6,
     "max": 294.6,
     "n": 2
    },
    {
     "formula": "(-Si(C6H5)(CH3)O-)n",
     "median": 293.45,
     "min": 291.4,
     "max": 295.5,
     "n": 2
    },
    {
     "formula": "(-Si(C6H5)2O-)n",
     "median": 293.45,
     "min": 291.4,
     "max": 295.5,
     "n": 2
    },
    {
     "formula": "(-NHC(O)NHC6H4CH2C6H4NHC(O)NHC6F4C6F4-)n",
     "median": 293.5,
     "min": 293.5,
     "max": 293.5,
     "n": 1
    },
    {
     "formula": "(-C10F8-)n",
     "median": 295.9,
     "min": 295.9,
     "max": 295.9,
     "n": 1
    }
   ],
   "n_records": 2732
  },
  "C2s": {
   "line": "2s",
   "l": "s",
   "ratio": null,
   "split": null,
   "states": [],
   "satellites": [],
   "n_records": 2
  }
 },
 "auger": {
  "line": "KVV",
  "rows": []
 }
}
